Repository: 2AMLogic/lindhard

# lindhard

**A clean-room, MIT-licensed Rust engine for Monte Carlo transport of ions and
electrons in matter.** It computes implantation range profiles, damage,
sputtering and backscatter for ions, and energy deposition for low-energy
electrons. SRIM/TRIM covers the same problem class, and lindhard aims to be a
complete open replacement for it: it shares none of SRIM's code, and it uses
SRIM's published data (cited) alongside the primary literature.

> **Current release: [v0.0.1](https://github.com/2AMLogic/lindhard/releases/tag/v0.0.1).** The amorphous ion core (milestone
> M0) is the most mature part, with the electron engine (M1), crystalline
> targets (M2) and dynamic composition and geometry (M3) under active
> development. Milestones and their state are tracked in
> [`WORK_PLAN.md`](WORK_PLAN.md), the design in
> [`docs/architecture.md`](docs/architecture.md). Known deviations from
> published data and from other codes are reported, not hidden, in
> [`docs/validation.md`](docs/validation.md).

## Quick start

```sh
cargo run -p lindhard-cli -- check examples/b_5keV_si.toml
cargo run --release -p lindhard-cli -- run examples/b_5keV_si.toml --out out/b_5keV_si
```

`run` writes `summary.json` and CSV profiles into the output directory. The
input schema and output layout are in [`docs/cli.md`](docs/cli.md); more
inputs are in [`examples/`](examples/README.md).

## Why another code

Some open codes already handle parts of this problem well. The gaps are in
license and scope:

- **SRIM/TRIM** is closed source, Windows-only and non-commercial. It treats

# Cu–Ni alloy measurements

These source tables make the published numbers usable without access to the
papers. They are reference inputs, not a completed Lindhard validation run.
The existing single-element sputter-yield harness does not load this directory.

## Ho et al. (1976)

P. S. Ho, J. E. Lewis, H. S. Wildman and J. K. Howard, “Auger study of preferred
sputtering on binary alloy surfaces”, *Surface Science* **57**, 393–405 (1976),
[doi:10.1016/0039-6028(76)90191-6](https://doi.org/10.1016/0039-6028(76)90191-6).

| File | Printed location | Coverage |
|---|---|---|
| [ho1976_table1.csv](ho1976_table1.csv) | Table 1, p. 401 (PDF p. 9) | Five Cu–Ni compositions at 0.5 keV Ar+ |
| [ho1976_table2.csv](ho1976_table2.csv) | Table 2, p. 402 (PDF p. 10) | Four energies at 38.4 at% Cu |
| [ho1976.json](ho1976.json) | Source metadata | Conditions, column meanings, extraction checks and limitations |

All nine rows are transcribed as printed. Energy in Table 1 comes from its
footnote; composition in Table 2 comes from its caption. `reported_pm` columns
hold the printed ± amounts, **not an assumed standard deviation**. Intensities
are ions cm⁻² s⁻¹. Erosion rates are Å/min, not atoms/ion. `r0_over_rinf` and
`tau_s` are the authors' fitted/extrapolated AES results, rather than raw
detector readings. The numerical facts are stored with attribution; the paper,
page images and article text are not redistributed.

### Conditions needed to use the tables

Section 3 (pp. 397–398) describes homogeneous, coevaporated Cu–Ni films about
5000 Å thick on thermally grown SiO₂. Their grains have random orientation.
The ion gun is approximately **70° from the sample surface, or 20° from its
normal**. The deposition substrate was at room temperature; an irradiation
temperature is not specified in that procedure. Argon pressure is 5 × 10⁻⁵ Torr.
The authors measured ion intensity with a Faraday cup and crater depth using
Talystep and laser interferometry, favoring the latter.

The initial oxide is about 20 Å thick and changes the transient behavior.
The authors fit the later, oxide-cleared portion of the AES signal and
extrapolate to obtain `R0`; `Rinf` is the equilibrium Cu/Ni signal ratio.
Cu 920 eV and Ni 716 eV are the preferred AES lines; the Ni signal requires
correction for Cu overlap. Composition calibration and extrapolation are
described on pp. 398–402. Treat these as dependencies of the measurement.
AES samples a finite depth, so its inferred composition is not automatically
the composition of the first simulation bin.

### Printed inconsistency and selection

At 38.4 at% Cu and 0.5 keV, Table 1 (`t1-r3`) prints `R0/Rinf = 1.7 ± 0.2`
and `tau = 141 ± 7 s`; Table 2 (`t2-r1`) prints `1.6 ± 0.2` and `92 ± 8 s`.
The latter pair also appears in Table 1's 71.9 at% row. Both tables have been
checked visually against the printed pages: this is not an OCR correction.
Preserve their separate row identities; do not average them or silently pick
one as a correction. Exclude the ambiguous 0.5 keV / 38.4 at% pair from an
initial benchmark until resolved.

Table 2's 2.0 keV row (`t2-r4`) is a useful initial candidate. The discussion
(pp. 403–404) also cautions that the AES escape depth can exceed the altered
layer at 0.5 keV; at energies of 1 keV and above the authors consider the
altered layer adequately thick for this measurement.

File: validation/data/alloys/betz1980.json
{
  "id": "ar_cuni_betz1980",
  "kind": "alloy_total_sputter_yield",
  "citation": "G. Betz, Alloy sputtering, Surface Science 92, 283–309 (1980)",
  "doi": "10.1016/0039-6028(80)90258-7",
  "url": "https://doi.org/10.1016/0039-6028(80)90258-7",
  "source_location": "Fig. 13, p. 304 (PDF page 22); method in Section 3, pp. 301–302; Cu–Ni sample preparation in Section 3.2, p. 303.",
  "source_pdf_sha256": "d30720aa5ce4b1f4a14b41f6fedbebfed2f7927e01c1841eeb5960a3011d6702",
  "data_file": "betz1980_fig13.csv",
  "point_count": 22,
  "digitization_record": "../digitize/betz1980_fig13.json",
  "reproduce": "python3 validation/data/digitize/betz1980_fig13.py --check",
  "conditions": {
    "projectile": "Ar+",
    "energy_keV": 2.0,
    "incidence_deg_from_normal": 0.0,
    "target": "Cu–Ni solid-solution films sputter-deposited from Cu and Ni targets on glass",
    "film_thickness_angstrom_approx": 2000,
    "ion_current_density_microamp_cm2": 30,
    "ion_current_stability_percent": 3,
    "irradiation_temperature_K": null,
    "temperature_note": "Not specified for the Cu–Ni yield experiment in Sections 3 and 3.2."
  },
  "observable": "Total sputtering yield in atoms/incident ion versus bulk Cu atomic percent. Section 3 describes dividing areal atom inventory by ion fluence to the film/substrate interface (50% AES signal decrease); this is a film-integrated erosion measurement, not a resolved steady-state surface flux.",
  "method_limit": "Section 3 describes quartz microbalances for the evaporated systems. Section 3.2 states Cu–Ni films were sputter-deposited and of known composition, without detailing a separate Cu–Ni inventory calibration. Do not assign the evaporation preparation procedure to Cu–Ni.",
  "uncertainty": {
    "experimental_yield_uncertainty": null,
    "experimental_composition_uncertainty": null,
    "note": "No per-point error bars or full experimental uncertainty stated for Fig. 13. The 3% beam-current stability is one contribution, not the total yield uncertainty. CSV digitization bounds describe reading the figure only; missing experimental uncertainty must not be interpreted as zero."
  },
  "columns": {
    "row_id": "Stable marker identifier corresponding to the two-read record.",
    "bulk_cu_at_percent": "Digitized bulk Cu atomic percent; Ni is the balance.",
    "total_yield_atoms_per_ion": "Digitized measured total sputtering yield, atoms per incident Ar+ ion.",
    "cu_digitization_bound_at_percent": "Estimated absolute digitization bound, not 1 sigma or experimental uncertainty.",
    "yield_digitization_bound_atoms_per_ion": "Estimated absolute digitization bound, not 1 sigma or experimental uncertainty."
  },
  "terms": "Facts, cited; measured markers only. Original PDF, figure image, article text and fitted curve are not redistributed.",
  "limitations": [
    "Do not combine with Ho1976 as a single matched experiment: Betz uses normal incidence and Ho about 20 degrees from normal.",
    "The 4.8 (Cu) and 2.9 (Ni) atoms/ion quoted in the source are extrapolated fit endpoints, not additional Fig. 13 measurements.",
    "A steady-state comparison requires a documented approximation for the film-integrated measurement.",
    "These points provide total yield only, not new independent surface-composition data."
  ],
  "validation_status": "Steady-state yields of the fluence-dependent engine compared with all 22 markers under both relaxation conventions (#448, validation/experiments/cuni_dynamic.py): none within the fixed 30 % tolerance. Experimental uncertainty remains unresolved.",
  "added": "2026-10-19"
}

File: validation/data/alloys/ho1976.json
{
  "id": "ar_cuni_ho1976",
  "kind": "alloy_erosion_and_aes_source_tables",
  "citation": "P. S. Ho, J. E. Lewis, H. S. Wildman and J. K. Howard, Auger study of preferred sputtering on binary alloy surfaces, Surface Science 57, 393–405 (1976)",
  "doi": "10.1016/0039-6028(76)90191-6",
  "url": "https://doi.org/10.1016/0039-6028(76)90191-6",
  "source_pdf_sha256": "bd75ac30c2b5a35560da601d93f038ef3a6c5ddcd0d37a39e005f5006a4e47f2",
  "source_access": "Original article PDF supplied by the operator; only cited numerical facts transcribed. PDF and page images not redistributed.",
  "terms": "Facts, cited; original article copyright is not transferred to this repository.",
  "added": "2026-10-19",
  "tables": [
    {
      "file": "ho1976_table1.csv",
      "table": 1,
      "printed_page": 401,
      "pdf_page": 9,
      "rows": 5,
      "constant_from_source": "All rows use 0.5 keV Ar+ (table footnote)."
    },
    {
      "file": "ho1976_table2.csv",
      "table": 2,
      "printed_page": 402,
      "pdf_page": 10,
      "rows": 4,
      "constant_from_source": "All rows use 38.4 at% Cu (table caption)."
    }
  ],
  "conditions": {
    "projectile": "Ar+",
    "target": "Homogeneous coevaporated Cu–Ni films on thermally grown SiO2; random grain orientation",
    "film_thickness_angstrom_approx": 5000,
    "incidence_deg_from_normal_approx": 20,
    "incidence_source": "Section 3, p. 398: about 70 degrees measured from the sample surface; converted to 20 degrees from normal.",
    "irradiation_temperature_K": null,
    "temperature_note": "Room temperature is stated for deposition, not irradiation.",
    "ion_intensity_area_convention": "Not resolved here; establish sample-area versus beam-normal-area convention before converting erosion to atoms/ion.",
    "methods": "Bulk composition: electron microprobe; ion intensity: Faraday cup; erosion: crater depth (Talystep and laser interferometry); AES: Cu 920 eV, corrected Ni 716 eV preferred."
  },
  "columns": {
    "row_id": "Local stable identifier; tN-rM means Table N, data row M (one-based).",
    "bulk_cu_at_percent": "Cu atomic percent in the bulk alloy; Ni is the balance.",
    "energy_keV": "Incident Ar+ ion energy in keV.",
    "ion_intensity_cm2_s": "Reported ion intensity in ions per square centimetre per second.",
    "erosion_rate_angstrom_min": "Measured sputter erosion rate in angstroms per minute; NOT atoms per ion.",
    "erosion_rate_reported_pm_angstrom_min": "Printed plus/minus erosion-rate amount; crater-periphery deviations, not declared 1 sigma.",
    "r0_over_rinf": "Authors’ ratio of extrapolated zero-time Cu/Ni AES signal ratio to equilibrium ratio; dimensionless, model/extrapolation dependent.",
    "r0_over_rinf_reported_pm": "Printed plus/minus amount, mainly extrapolation uncertainty, not declared 1 sigma.",
    "tau_s": "Authors’ fitted transient time constant in seconds; model dependent.",
    "tau_reported_pm_s": "Printed plus/minus amount in seconds, mainly extrapolation uncertainty, not declared 1 sigma."
  },
  "extraction": {
    "method": "Table transcription from pdftotext, checked against rendered original pages. No figure digitization or simulation values.",
    "second_read": "2026-10-19: all numeric cells and column units visually re-read on pp. 401–402 after initial text extraction; same assistant, not an independent reviewer.",
    "corrections": "None; conflicting source rows retained exactly."
  },
  "limitations": [
    {
      "rows": [
        "t1-r3",
        "t2-r1"
      ],
      "reason": "Same printed composition, energy, intensity and erosion rate, but inconsistent R0/Rinf and tau. Exclude this ambiguous pair from an initial benchmark until resolved; do not silently repair or merge."
    },
    {
      "rows": [
        "t1-r1",
        "t1-r2",
        "t1-r3",
        "t1-r4",
        "t1-r5",
        "t2-r1"
      ],
      "reason": "At 0.5 keV AES may include material beneath the altered layer (discussion, pp. 403–404)."
    },
    {
      "rows": "all",
      "reason": "Initial surface oxide changes transient sputtering; R0 and tau depend on fitting oxide-cleared late-time data and extrapolating (pp. 399–402, 404)."
    },
    {
      "rows": "all",
      "reason": "Erosion rates average crater-periphery depths; spatial variation dominates their reported uncertainty. No covariance or statistical confidence level supplied (p. 404)."
    }
  ],
  "candidate_row": "t2-r4",
  "derived_composition": {
    "formula": "m = c / (q * (1 - c) + c)",
    "inputs": "c = bulk_cu_at_percent / 100; q = r0_over_rinf",
    "source_basis": "Proportional AES calibration and oxide-cleared R0 extrapolation, pp. 400–402. Our algebra, not a printed composition column.",
    "limitations": "Requires valid proportional calibration and representative AES sampling; propagate bulk-composition and extrapolation uncertainties."
  },
  "validation_status": "Source data only; neither relaxation convention compared. Total-yield conversion and high-fluence implant-profile reference remain outstanding."
}
