Repository: 2AMLogic/lindhard

# lindhard

**A clean-room, MIT-licensed Rust engine for Monte Carlo transport of ions and
electrons in matter.** It computes implantation range profiles, damage,
sputtering and backscatter for ions, and energy deposition for low-energy
electrons. SRIM/TRIM covers the same problem class, and lindhard aims to be a
complete open replacement for it: it shares none of SRIM's code, and it uses
SRIM's published data (cited) alongside the primary literature.

> **Current release: [v0.0.1](https://github.com/2AMLogic/lindhard/releases/tag/v0.0.1).** The amorphous ion core (milestone
> M0) is the most mature part, with the electron engine (M1), crystalline
> targets (M2) and dynamic composition and geometry (M3) under active
> development. Milestones and their state are tracked in
> [`WORK_PLAN.md`](WORK_PLAN.md), the design in
> [`docs/architecture.md`](docs/architecture.md). Known deviations from
> published data and from other codes are reported, not hidden, in
> [`docs/validation.md`](docs/validation.md).

## Quick start

```sh
cargo run -p lindhard-cli -- check examples/b_5keV_si.toml
cargo run --release -p lindhard-cli -- run examples/b_5keV_si.toml --out out/b_5keV_si
```

`run` writes `summary.json` and CSV profiles into the output directory. The
input schema and output layout are in [`docs/cli.md`](docs/cli.md); more
inputs are in [`examples/`](examples/README.md).

# Experimental reference data (level 3)

Published measurements that `lindhard` is compared against
([`docs/validation.md`](../../docs/validation.md) section 3). Everything here
is a measured fact cited to its paper. Code output (SRIM/TRIM tables and
others) is admissible data too ([`CONTRIBUTING.md`](../../CONTRIBUTING.md),
"Data"), but it lives elsewhere, labelled as code output, so that this
directory holds measurements only.

## Status

- **Cu–Ni under Ar+:** [alloys/](alloys/README.md) contains Ho et al.
  (1976), Tables 1–2: nine rows of erosion rates and fitted AES quantities,
  with source units, printed uncertainties and an unresolved 0.5 keV
  inconsistency. The same directory holds 22 measured total-yield markers
  from Betz (1980), Fig. 13, with two readings and a reproducible digitization
  record. Reference inputs only; no dynamic-target comparison yet.
- **High-fluence implant profile:** [implant/](implant/README.md) contains one
  measured SIMS profile, 50 keV Sb into Si at 5×10¹⁶ ions/cm² (Titze et al.,
  Fig. 3), 53 digitized marker centres with two reads. Normalized
  concentration, so shape and depth only. Reference input only; no comparison yet.

- **B in amorphous Si:** `ranges/b_{1,2,3,5,10,20}keV_asi_wach1982.json`,
  measured ranges of Wach and Wittmaack (1982) digitized from the compilation
  of Wittmaack and Mutzke (2017), Fig. 8 (#51). The script is in
  `digitize/`.
- **Sputter yields, Ar on Cu:** `sputtering/ar_cu_sputter_*.json`, 15
  measured sets (47 points, 0.2 to 10 keV, normal incidence) digitized from
  the compilation of Matsunami et al., IPPJ-AM-32 (1983), and cross-checked
  against Yamamura and Tawara, NIFS-DATA-23 (1995) (#69). Stored under an
  operator decision (#69) despite the compilations' cover notes; no figure
  image or fitted curve is stored.
- **Sputter yields, Ar on Si, Ag and Au:** `sputtering/ar_si_sputter_*.json`
  (4 sets, 19 points), `ar_ag_sputter_*.json` (9 sets, 34 points) and
  `ar_au_sputter_*.json` (12 sets, 44 points), same compilation, range and
  decision (#70). Every point has a manual second read
  (`digitize/secondread_ar_*_am32.json`), and the symbols that NIFS-DATA-23
  separates a second compilation read (`digitize/crosscheck_ar_*_nifs23.json`).
- **Stopping, protons in Cu:** `stopping/bader1956_p_cu.csv`, 15 values
  (50 to 600 keV) from Table I of Bader et al., Phys. Rev. 103, 32 (1956),
  in the `lindhard-stopping-data/1` format (#430). The authors' smoothed
  curve values; no uncertainty stated.
- **Stopping, H, D, He and Li, 176 ion–target systems (74 target elements) (srim.org compilation):**
  `stopping/compilation/srim_org_stopping.csv`, 11,771 measured points digitized
  from the per-system plots of the srim.org compilation, each with candidate
  citation keys, an attribution grade and digitization uncertainties, plus
  `srim_org_bibliography.csv` (#486). CC0. Measured markers only, no SRIM
  curve stored; points hidden on top are recovered from the
  Experiment/Theory panel and flagged, and about 84 % of listed points are
  found. See [stopping/compilation/](stopping/compilation/README.md).
  Reference input only; not loaded by the stopping report yet.
- **Stopping in compounds (srim.org figures):**
  `stopping/compilation/srim_org_compounds.csv`, 263 points from the site's
  compound figures: H and He in water and polystyrene, He in five
  hydrocarbon gases, Li in polyimide, formvar and polysulphone. Units as
  printed per figure. CC0. See

File: validation/data/sputtering/ar_ag_sputter_benninghoven1969.json
{
  "kind": "sputter_yield",
  "id": "ar_ag_sputter_benninghoven1969",
  "ion": "Ar",
  "mass_amu": null,
  "target": "Ag",
  "target_state": "not stated in the compilation for this set; the compilation excludes single-crystal targets and states that most specimens were thinned polycrystalline foils or evaporated films (IPPJ-AM-32, p. 2)",
  "incidence_deg": 0.0,
  "points": [
    {
      "energy_ev": 1005.0,
      "energy_unc_rel": 0.02,
      "yield": 6.257,
      "yield_unc_rel": 0.02
    }
  ],
  "original_reference": "A. Benninghoven, Z. Angew. Phys. 27, 51 (1969)",
  "original_doi": null,
  "compilation": "Matsunami et al., IPPJ-AM-32 (1983); At. Data Nucl. Data Tables 31, 1 (1984)",
  "compilation_figure": "Ar -> Ag",
  "compilation_pdf_page": 191,
  "compilation_symbol": "J (BENNINGHOVEN (1969))",
  "compilation_table_ref": "References for graphs, PDF pp. 281-286 (the figure legend gives the letter)",
  "url": "http://dpc.nifs.ac.jp/IPPJ-AM/IPPJ-AM-32.pdf",
  "crosscheck": {
    "compilation": "Yamamura and Tawara, NIFS-DATA-23 (1995); At. Data Nucl. Data Tables 62, 149 (1996)",
    "figure": "Fig. 209",
    "pdf_page": 71,
    "symbol": "O",
    "agreement": "1 of 1 points compared; Y ratio NIFS/AM-32 1.028 at 1005 eV (agree within the combined uncertainty); the other points lie in stacks not separable at 200 ppi (validation/data/digitize/crosscheck_ar_ag_nifs23.json)",
    "second_read": "manual glyph-box centre against the template centre (validation/data/digitize/secondread_ar_ag_am32.json): Y ratio 1.003, E ratio 1.002 at 1005 eV (within the digitizing uncertainty)"
  },
  "extraction": "Digitized from the 400 ppi scan of PDF p. 191 with validation/data/digitize/matsunami1983_ipp_am32.py: 2-D affine axis calibration from all ~160 tick marks of the log-log frame (residual rms 0.0044 decade in E, 0.0023 in Y); symbols identified by eye from zoomed rasters (listed in the script) and centred by template matching against the figure's legend glyphs, two template sizes; the fitted curve masked out and not stored. Points with 196 eV <= E <= 10.2 keV only; symbols in that range that could not be identified are listed in the script and not stored. Uncertainties are digitizing only (calibration, centring repeatability and the 1.3 % rms scatter of round-energy points), floored at 2 %; the compilation gives no measurement uncertainty. Energy is the total ion energy, yield in atoms per ion (IPPJ-AM-32, p. 6).",
  "reliability_note": "Included in the compilation's Ar -> Ag figure, so it passed the compilation's selection (IPPJ-AM-32, pp. 1-2: absolute or normalized-relative yields, room temperature, no dose effects, sufficient beam current; doubtful sets excluded). The compilation does not rank the sets it shows.",
  "terms": "Facts, cited; stored under operator decision (#69) despite the compilation's cover note. No figure image and no fitted curve stored.",
  "added": "2026-10-06"
}

File: validation/data/sputtering/ar_ag_sputter_guseva1960.json
{
  "kind": "sputter_yield",
  "id": "ar_ag_sputter_guseva1960",
  "ion": "Ar",
  "mass_amu": null,
  "target": "Ag",
  "target_state": "not stated in the compilation for this set; the compilation excludes single-crystal targets and states that most specimens were thinned polycrystalline foils or evaporated films (IPPJ-AM-32, p. 2)",
  "incidence_deg": 0.0,
  "points": [
    {
      "energy_ev": 3016.0,
      "energy_unc_rel": 0.02,
      "yield": 7.103,
      "yield_unc_rel": 0.02
    },
    {
      "energy_ev": 5051.0,
      "energy_unc_rel": 0.02,
      "yield": 8.534,
      "yield_unc_rel": 0.02
    },
    {
      "energy_ev": 7028.0,
      "energy_unc_rel": 0.02,
      "yield": 8.634,
      "yield_unc_rel": 0.02
    }
  ],
  "original_reference": "M. I. Guseva, Sov. Phys. Solid State 1, 1410 (1960)",
  "original_doi": null,
  "compilation": "Matsunami et al., IPPJ-AM-32 (1983); At. Data Nucl. Data Tables 31, 1 (1984)",
  "compilation_figure": "Ar -> Ag",
  "compilation_pdf_page": 191,
  "compilation_symbol": "C (GUSEVA (1960))",
  "compilation_table_ref": "References for graphs, PDF pp. 281-286 (the figure legend gives the letter)",
  "url": "http://dpc.nifs.ac.jp/IPPJ-AM/IPPJ-AM-32.pdf",
  "crosscheck": {
    "compilation": "Yamamura and Tawara, NIFS-DATA-23 (1995); At. Data Nucl. Data Tables 62, 149 (1996)",
    "figure": "Fig. 209",
    "pdf_page": 71,
    "symbol": "B",
    "agreement": "1 of 3 points compared; Y ratio NIFS/AM-32 1.025 at 3016 eV (agree within the combined uncertainty); the other points lie in stacks not separable at 200 ppi (validation/data/digitize/crosscheck_ar_ag_nifs23.json)",
    "second_read": "manual glyph-box centre against the template centre (validation/data/digitize/secondread_ar_ag_am32.json): Y ratio 1.003, E ratio 1.000 at 3016 eV (within the digitizing uncertainty), Y ratio 0.999, E ratio 0.999 at 5051 eV (within the digitizing uncertainty), Y ratio 0.999, E ratio 1.001 at 7028 eV (within the digitizing uncertainty)"
  },
  "extraction": "Digitized from the 400 ppi scan of PDF p. 191 with validation/data/digitize/matsunami1983_ipp_am32.py: 2-D affine axis calibration from all ~160 tick marks of the log-log frame (residual rms 0.0044 decade in E, 0.0023 in Y); symbols identified by eye from zoomed rasters (listed in the script) and centred by template matching against the figure's legend glyphs, two template sizes; the fitted curve masked out and not stored. Points with 196 eV <= E <= 10.2 keV only; symbols in that range that could not be identified are listed in the script and not stored. Uncertainties are digitizing only (calibration, centring repeatability and the 1.3 % rms scatter of round-energy points), floored at 2 %; the compilation gives no measurement uncertainty. Energy is the total ion energy, yield in atoms per ion (IPPJ-AM-32, p. 6).",
  "reliability_note": "Included in the compilation's Ar -> Ag figure, so it passed the compilation's selection (IPPJ-AM-32, pp. 1-2: absolute or normalized-relative yields, room temperature, no dose effects, sufficient beam current; doubtful sets excluded). The compilation does not rank the sets it shows.",
  "terms": "Facts, cited; stored under operator decision (#69) despite the compilation's cover note. No figure image and no fitted curve stored.",
  "added": "2026-10-06"
}

File: validation/data/sputtering/ar_ag_sputter_keywell1955.json
{
  "kind": "sputter_yield",
  "id": "ar_ag_sputter_keywell1955",
  "ion": "Ar",
  "mass_amu": null,
  "target": "Ag",
  "target_state": "not stated in the compilation for this set; the compilation excludes single-crystal targets and states that most specimens were thinned polycrystalline foils or evaporated films (IPPJ-AM-32, p. 2)",
  "incidence_deg": 0.0,
  "points": [
    {
      "energy_ev": 655.0,
      "energy_unc_rel": 0.02,
      "yield": 4.504,
      "yield_unc_rel": 0.02
    },
    {
      "energy_ev": 1422.0,
      "energy_unc_rel": 0.02,
      "yield": 5.964,
      "yield_unc_rel": 0.02
    },
    {
      "energy_ev": 2433.0,
      "energy_unc_rel": 0.02,
      "yield": 6.401,
      "yield_unc_rel": 0.02
    },
    {
      "energy_ev": 3531.0,
      "energy_unc_rel": 0.02,
      "yield": 7.933,
      "yield_unc_rel": 0.02
    },
    {
      "energy_ev": 4544.0,
      "energy_unc_rel": 0.02,
      "yield": 7.808,
      "yield_unc_rel": 0.02
    },
    {
      "energy_ev": 5667.0,
      "energy_unc_rel": 0.02,
      "yield": 9.319,
      "yield_unc_rel": 0.02
    },
    {
      "energy_ev": 6178.0,
      "energy_unc_rel": 0.02,
      "yield": 9.26,
      "yield_unc_rel": 0.02
    }
  ],
  "original_reference": "F. Keywell, Phys. Rev. 97, 1611 (1955)",
  "original_doi": "10.1103/PhysRev.97.1611",
  "compilation": "Matsunami et al., IPPJ-AM-32 (1983); At. Data Nucl. Data Tables 31, 1 (1984)",
  "compilation_figure": "Ar -> Ag",
  "compilation_pdf_page": 191,
  "compilation_symbol": "A (KEYWELL (1955))",
  "compilation_table_ref": "References for graphs, PDF pp. 281-286 (the figure legend gives the letter)",
  "url": "http://dpc.nifs.ac.jp/IPPJ-AM/IPPJ-AM-32.pdf",
  "crosscheck": {
    "compilation": "Yamamura and Tawara, NIFS-DATA-23 (1995); At. Data Nucl. Data Tables 62, 149 (1996)",
    "figure": "Fig. 209",
    "pdf_page": 71,
    "symbol": "A",
    "agreement": "2 of 7 points compared; Y ratio NIFS/AM-32 1.016 at 655 eV (agree within the combined uncertainty), 1.008 at 1422 eV (agree within the combined uncertainty); the other points lie in stacks not separable at 200 ppi (validation/data/digitize/crosscheck_ar_ag_nifs23.json)",
    "second_read": "manual glyph-box centre against the template centre (validation/data/digitize/secondread_ar_ag_am32.json): Y ratio 1.000, E ratio 1.001 at 655 eV (within the digitizing uncertainty), Y ratio 1.005, E ratio 1.002 at 1422 eV (within the digitizing uncertainty), Y ratio 0.997, E ratio 1.001 at 2433 eV (within the digitizing uncertainty), Y ratio 0.997, E ratio 0.996 at 3531 eV (within the digitizing uncertainty), Y ratio 0.998, E ratio 0.991 at 4544 eV (within the digitizing uncertainty), Y ratio 1.003, E ratio 0.994 at 5667 eV (within the digitizing uncertainty), Y ratio 0.999, E ratio 0.999 at 6178 eV (within the digitizing uncertainty)"
  },
  "extraction": "Digitized from the 400 ppi scan of PDF p. 191 with validation/data/digitize/matsunami1983_ipp_am32.py: 2-D affine axis calibration from all ~160 tick marks of the log-log frame (residual rms 0.0044 decade in E, 0.0023 in Y); symbols identified by eye from zoomed rasters (listed in the script) and centred by template matching against the figure's legend glyphs, two template sizes; the fitted curve masked out and not stored. Points with 196 eV <= E <= 10.2 keV only; symbols in that range that could not be identified are listed in the script and not stored. Uncertainties are digitizing only (calibration, centring repeatability and the 1.3 % rms scatter of round-energy points), floored at 2 %; the compilation gives no measurement uncertainty. Energy is the total ion energy, yield in atoms per ion (IPPJ-AM-32, p. 6).",
  "reliability_note": "Included in the compilation's Ar -> Ag figure, so it passed the compilation's selection (IPPJ-AM-32, pp. 1-2: absolute or normalized-relative yields, room temperature, no dose effects, sufficient beam current; doubtful sets excluded). The compilation does not rank the sets it shows.",
  "terms": "Facts, cited; stored under operator decision (#69) despite the compilation's cover note. No figure image and no fitted curve stored.",
  "added": "2026-10-06"
}

File: validation/data/sputtering/ar_ag_sputter_koedam1958.json
{
  "kind": "sputter_yield",
  "id": "ar_ag_sputter_koedam1958",
  "ion": "Ar",
  "mass_amu": null,
  "target": "Ag",
  "target_state": "polycrystalline, per the original's title (Crossref): \"Sputtering of a polycristalline silver surface bombarded with monoenergetic argon ions of low energy (40-240 eV)\"",
  "incidence_deg": 0.0,
  "points": [
    {
      "energy_ev": 197.3,
      "energy_unc_rel": 0.02,
      "yield": 1.178,
      "yield_unc_rel": 0.02
    },
    {
      "energy_ev": 217.5,
      "energy_unc_rel": 0.02,
      "yield": 1.399,
      "yield_unc_rel": 0.02,
      "note": "symbol identity inferred: B or D (its middle lies under the curve), same argument as the B above"
    },
    {
      "energy_ev": 236.7,
      "energy_unc_rel": 0.02,
      "yield": 1.517,
      "yield_unc_rel": 0.02,
      "note": "symbol identity inferred: B or D (its middle lies under the curve): only the top, right stem and bottom bar are visible; D (Almen and Bruce 1961A) appears only at 10 keV and above in this figure, while the B series (Koedam, 40-240 eV per the original's title) runs through this energy"
    },
    {
      "energy_ev": 237.0,
      "energy_unc_rel": 0.02,
      "yield": 1.622,
      "yield_unc_rel": 0.02
    }
  ],
  "original_reference": "M. Koedam, Physica 24, 692 (1958)",
  "original_doi": "10.1016/s0031-8914(58)80083-x",
  "compilation": "Matsunami et al., IPPJ-AM-32 (1983); At. Data Nucl. Data Tables 31, 1 (1984)",
  "compilation_figure": "Ar -> Ag",
  "compilation_pdf_page": 191,
  "compilation_symbol": "B (KOEDAM (1958))",
  "compilation_table_ref": "References for graphs, PDF pp. 281-286 (the figure legend gives the letter)",
  "url": "http://dpc.nifs.ac.jp/IPPJ-AM/IPPJ-AM-32.pdf",
  "crosscheck": {
    "compilation": "Yamamura and Tawara, NIFS-DATA-23 (1995); At. Data Nucl. Data Tables 62, 149 (1996)",
    "figure": "Fig. 209",
    "pdf_page": 71,
    "symbol": null,
    "agreement": "this reference has no symbol in Fig. 209; not compared (validation/data/digitize/crosscheck_ar_ag_nifs23.json)",
    "second_read": "manual glyph-box centre against the template centre (validation/data/digitize/secondread_ar_ag_am32.json): Y ratio 0.999, E ratio 1.004 at 197 eV (within the digitizing uncertainty), Y ratio 1.003, E ratio 1.001 at 218 eV (within the digitizing uncertainty), Y ratio 1.003, E ratio 1.004 at 237 eV (within the digitizing uncertainty), Y ratio 1.002, E ratio 1.002 at 237 eV (within the digitizing uncertainty)"
  },
  "extraction": "Digitized from the 400 ppi scan of PDF p. 191 with validation/data/digitize/matsunami1983_ipp_am32.py: 2-D affine axis calibration from all ~160 tick marks of the log-log frame (residual rms 0.0044 decade in E, 0.0023 in Y); symbols identified by eye from zoomed rasters (listed in the script) and centred by template matching against the figure's legend glyphs, two template sizes; the fitted curve masked out and not stored. Points with 196 eV <= E <= 10.2 keV only; symbols in that range that could not be identified are listed in the script and not stored. Uncertainties are digitizing only (calibration, centring repeatability and the 1.3 % rms scatter of round-energy points), floored at 2 %; the compilation gives no measurement uncertainty. Energy is the total ion energy, yield in atoms per ion (IPPJ-AM-32, p. 6).",
  "reliability_note": "Included in the compilation's Ar -> Ag figure, so it passed the compilation's selection (IPPJ-AM-32, pp. 1-2: absolute or normalized-relative yields, room temperature, no dose effects, sufficient beam current; doubtful sets excluded). The compilation does not rank the sets it shows.",
  "terms": "Facts, cited; stored under operator decision (#69) despite the compilation's cover note. No figure image and no fitted curve stored.",
  "added": "2026-10-06"
}

File: validation/data/sputtering/ar_ag_sputter_laegreid1961.json
{
  "kind": "sputter_yield",
  "id": "ar_ag_sputter_laegreid1961",
  "ion": "Ar",
  "mass_amu": null,
  "target": "Ag",
  "target_state": "not stated in the compilation for this set; the compilation excludes single-crystal targets and states that most specimens were thinned polycrystalline foils or evaporated films (IPPJ-AM-32, p. 2)",
  "incidence_deg": 0.0,
  "points": [
    {
      "energy_ev": 196.3,
      "energy_unc_rel": 0.02,
      "yield": 1.6,
      "yield_unc_rel": 0.02
    },
    {
      "energy_ev": 220.5,
      "energy_unc_rel": 0.02,
      "yield": 1.983,
      "yield_unc_rel": 0.02
    },
    {
      "energy_ev": 245.1,
      "energy_unc_rel": 0.02,
      "yield": 2.422,
      "yield_unc_rel": 0.02
    },
    {
      "energy_ev": 270.4,
      "energy_unc_rel": 0.02,
      "yield": 2.12,
      "yield_unc_rel": 0.02
    },
    {
      "energy_ev": 294.7,
      "energy_unc_rel": 0.02,
      "yield": 2.201,
      "yield_unc_rel": 0.02
    },
    {
      "energy_ev": 346.7,
      "energy_unc_rel": 0.02,
      "yield": 2.356,
      "yield_unc_rel": 0.02
    },
    {
      "energy_ev": 371.6,
      "energy_unc_rel": 0.02,
      "yield": 2.499,
      "yield_unc_rel": 0.02
    },
    {
      "energy_ev": 397.6,
      "energy_unc_rel": 0.02,
      "yield": 2.715,
      "yield_unc_rel": 0.02
    },
    {
      "energy_ev": 596.5,
      "energy_unc_rel": 0.02,
      "yield": 3.392,
      "yield_unc_rel": 0.02
    }
  ],
  "original_reference": "N. Laegreid and G. K. Wehner, Trans. 6th Natl. Vacuum Symp. (Pergamon, 1959), p. 164; J. Appl. Phys. 32, 365 (1961)",
  "original_doi": "10.1063/1.1736012",
  "compilation": "Matsunami et al., IPPJ-AM-32 (1983); At. Data Nucl. Data Tables 31, 1 (1984)",
  "compilation_figure": "Ar -> Ag",
  "compilation_pdf_page": 191,
  "compilation_symbol": "F (LAEGREID, WEHNER (1959, 1961))",
  "compilation_table_ref": "References for graphs, PDF pp. 281-286 (the figure legend gives the letter)",
  "url": "http://dpc.nifs.ac.jp/IPPJ-AM/IPPJ-AM-32.pdf",
  "crosscheck": {
    "compilation": "Yamamura and Tawara, NIFS-DATA-23 (1995); At. Data Nucl. Data Tables 62, 149 (1996)",
    "figure": "Fig. 209",
    "pdf_page": 71,
    "symbol": "E",
    "agreement": "present in Fig. 209 (letter E), but none of its 9 points is separable from neighbouring symbols at 200 ppi; not compared (validation/data/digitize/crosscheck_ar_ag_nifs23.json)",
    "second_read": "manual glyph-box centre against the template centre (validation/data/digitize/secondread_ar_ag_am32.json): Y ratio 1.004, E ratio 1.000 at 196 eV (within the digitizing uncertainty), Y ratio 1.004, E ratio 1.004 at 220 eV (within the digitizing uncertainty), Y ratio 1.003, E ratio 1.001 at 245 eV (within the digitizing uncertainty), Y ratio 1.003, E ratio 1.003 at 270 eV (within the digitizing uncertainty), Y ratio 1.006, E ratio 1.002 at 295 eV (within the digitizing uncertainty), Y ratio 1.008, E ratio 0.995 at 347 eV (within the digitizing uncertainty), Y ratio 1.000, E ratio 1.000 at 372 eV (within the digitizing uncertainty), Y ratio 1.003, E ratio 0.997 at 398 eV (within the digitizing uncertainty), Y ratio 0.997, E ratio 1.000 at 596 eV (within the digitizing uncertainty)"
  },
  "extraction": "Digitized from the 400 ppi scan of PDF p. 191 with validation/data/digitize/matsunami1983_ipp_am32.py: 2-D affine axis calibration from all ~160 tick marks of the log-log frame (residual rms 0.0044 decade in E, 0.0023 in Y); symbols identified by eye from zoomed rasters (listed in the script) and centred by template matching against the figure's legend glyphs, two template sizes; the fitted curve masked out and not stored. Points with 196 eV <= E <= 10.2 keV only; symbols in that range that could not be identified are listed in the script and not stored. Uncertainties are digitizing only (calibration, centring repeatability and the 1.3 % rms scatter of round-energy points), floored at 2 %; the compilation gives no measurement uncertainty. Energy is the total ion energy, yield in atoms per ion (IPPJ-AM-32, p. 6).",
  "reliability_note": "Included in the compilation's Ar -> Ag figure, so it passed the compilation's selection (IPPJ-AM-32, pp. 1-2: absolute or normalized-relative yields, room temperature, no dose effects, sufficient beam current; doubtful sets excluded). The compilation does not rank the sets it shows.",
  "terms": "Facts, cited; stored under operator decision (#69) despite the compilation's cover note. No figure image and no fitted curve stored.",
  "added": "2026-10-06"
}

File: validation/data/sputtering/ar_ag_sputter_oechsner1973.json
{
  "kind": "sputter_yield",
  "id": "ar_ag_sputter_oechsner1973",
  "ion": "Ar",
  "mass_amu": null,
  "target": "Ag",
  "target_state": "polycrystalline, per the original's title (Crossref; oblique-incidence study of polycrystalline targets)",
  "incidence_deg": 0.0,
  "points": [
    {
      "energy_ev": 1057.0,
      "energy_unc_rel": 0.02,
      "yield": 4.675,
      "yield_unc_rel": 0.02
    }
  ],
  "original_reference": "H. Oechsner, Z. Phys. 261, 37 (1973)",
  "original_doi": "10.1007/BF01402280",
  "compilation": "Matsunami et al., IPPJ-AM-32 (1983); At. Data Nucl. Data Tables 31, 1 (1984)",
  "compilation_figure": "Ar -> Ag",
  "compilation_pdf_page": 191,
  "compilation_symbol": "L (OECHSNER (1973))",
  "compilation_table_ref": "References for graphs, PDF pp. 281-286 (the figure legend gives the letter)",
  "url": "http://dpc.nifs.ac.jp/IPPJ-AM/IPPJ-AM-32.pdf",
  "crosscheck": {
    "compilation": "Yamamura and Tawara, NIFS-DATA-23 (1995); At. Data Nucl. Data Tables 62, 149 (1996)",
    "figure": "Fig. 209",
    "pdf_page": 71,
    "symbol": "L",
    "agreement": "present in Fig. 209 (letter L), but none of its 1 points is separable from neighbouring symbols at 200 ppi; not compared (validation/data/digitize/crosscheck_ar_ag_nifs23.json)",
    "second_read": "manual glyph-box centre against the template centre (validation/data/digitize/secondread_ar_ag_am32.json): Y ratio 1.001, E ratio 1.000 at 1057 eV (within the digitizing uncertainty)"
  },
  "extraction": "Digitized from the 400 ppi scan of PDF p. 191 with validation/data/digitize/matsunami1983_ipp_am32.py: 2-D affine axis calibration from all ~160 tick marks of the log-log frame (residual rms 0.0044 decade in E, 0.0023 in Y); symbols identified by eye from zoomed rasters (listed in the script) and centred by template matching against the figure's legend glyphs, two template sizes; the fitted curve masked out and not stored. Points with 196 eV <= E <= 10.2 keV only; symbols in that range that could not be identified are listed in the script and not stored. Uncertainties are digitizing only (calibration, centring repeatability and the 1.3 % rms scatter of round-energy points), floored at 2 %; the compilation gives no measurement uncertainty. Energy is the total ion energy, yield in atoms per ion (IPPJ-AM-32, p. 6).",
  "reliability_note": "Included in the compilation's Ar -> Ag figure, so it passed the compilation's selection (IPPJ-AM-32, pp. 1-2: absolute or normalized-relative yields, room temperature, no dose effects, sufficient beam current; doubtful sets excluded). The compilation does not rank the sets it shows.",
  "terms": "Facts, cited; stored under operator decision (#69) despite the compilation's cover note. No figure image and no fitted curve stored.",
  "added": "2026-10-06"
}

File: validation/data/sputtering/ar_ag_sputter_okajima1981.json
{
  "kind": "sputter_yield",
  "id": "ar_ag_sputter_okajima1981",
  "ion": "Ar",
  "mass_amu": null,
  "target": "Ag",
  "target_state": "not stated in the compilation for this set; the compilation excludes single-crystal targets and states that most specimens were thinned polycrystalline foils or evaporated films (IPPJ-AM-32, p. 2)",
  "incidence_deg": 0.0,
  "points": [
    {
      "energy_ev": 10020.0,
      "energy_unc_rel": 0.02,
      "yield": 12.32,
      "yield_unc_rel": 0.02
    }
  ],
  "original_reference": "Y. Okajima, Jpn. J. Appl. Phys. 20, 2313 (1981)",
  "original_doi": "10.1143/JJAP.20.2313",
  "compilation": "Matsunami et al., IPPJ-AM-32 (1983); At. Data Nucl. Data Tables 31, 1 (1984)",
  "compilation_figure": "Ar -> Ag",
  "compilation_pdf_page": 191,
  "compilation_symbol": "O (OKAJIMA (1981))",
  "compilation_table_ref": "References for graphs, PDF pp. 281-286 (the figure legend gives the letter)",
  "url": "http://dpc.nifs.ac.jp/IPPJ-AM/IPPJ-AM-32.pdf",
  "crosscheck": {
    "compilation": "Yamamura and Tawara, NIFS-DATA-23 (1995); At. Data Nucl. Data Tables 62, 149 (1996)",
    "figure": "Fig. 209",
    "pdf_page": 71,
    "symbol": "M",
    "agreement": "present in Fig. 209 (letter M), but none of its 1 points is separable from neighbouring symbols at 200 ppi; not compared (validation/data/digitize/crosscheck_ar_ag_nifs23.json)",
    "second_read": "manual glyph-box centre against the template centre (validation/data/digitize/secondread_ar_ag_am32.json): Y ratio 1.004, E ratio 0.999 at 10020 eV (within the digitizing uncertainty)"
  },
  "extraction": "Digitized from the 400 ppi scan of PDF p. 191 with validation/data/digitize/matsunami1983_ipp_am32.py: 2-D affine axis calibration from all ~160 tick marks of the log-log frame (residual rms 0.0044 decade in E, 0.0023 in Y); symbols identified by eye from zoomed rasters (listed in the script) and centred by template matching against the figure's legend glyphs, two template sizes; the fitted curve masked out and not stored. Points with 196 eV <= E <= 10.2 keV only; symbols in that range that could not be identified are listed in the script and not stored. Uncertainties are digitizing only (calibration, centring repeatability and the 1.3 % rms scatter of round-energy points), floored at 2 %; the compilation gives no measurement uncertainty. Energy is the total ion energy, yield in atoms per ion (IPPJ-AM-32, p. 6).",
  "reliability_note": "Included in the compilation's Ar -> Ag figure, so it passed the compilation's selection (IPPJ-AM-32, pp. 1-2: absolute or normalized-relative yields, room temperature, no dose effects, sufficient beam current; doubtful sets excluded). The compilation does not rank the sets it shows.",
  "terms": "Facts, cited; stored under operator decision (#69) despite the compilation's cover note. No figure image and no fitted curve stored.",
  "added": "2026-10-06"
}

File: validation/data/sputtering/ar_ag_sputter_smith1975.json
{
  "kind": "sputter_yield",
  "id": "ar_ag_sputter_smith1975",
  "ion": "Ar",
  "mass_amu": null,
  "target": "Ag",
  "target_state": "not stated in the compilation for this set; the compilation excludes single-crystal targets and states that most specimens were thinned polycrystalline foils or evaporated films (IPPJ-AM-32, p. 2)",
  "incidence_deg": 0.0,
  "points": [
    {
      "energy_ev": 497.6,
      "energy_unc_rel": 0.02,
      "yield": 2.697,
      "yield_unc_rel": 0.02
    },
    {
      "energy_ev": 1009.0,
      "energy_unc_rel": 0.02,
      "yield": 3.57,
      "yield_unc_rel": 0.02
    },
    {
      "energy_ev": 1529.0,
      "energy_unc_rel": 0.02,
      "yield": 5.055,
      "yield_unc_rel": 0.02
    }
  ],
  "original_reference": "J. N. Smith, C. H. Meyer and J. K. Layton, J. Appl. Phys. 46, 4291 (1975) (the legend's \"(1975)\"; of the compilation's two 1975 entries for these authors this is the one on Ar+ sputtering of Ag, per its Crossref title)",
  "original_doi": "10.1063/1.321449",
  "compilation": "Matsunami et al., IPPJ-AM-32 (1983); At. Data Nucl. Data Tables 31, 1 (1984)",
  "compilation_figure": "Ar -> Ag",
  "compilation_pdf_page": 191,
  "compilation_symbol": "M (SMITH, MEYER, LAYTON (1975))",
  "compilation_table_ref": "References for graphs, PDF pp. 281-286 (the figure legend gives the letter)",
  "url": "http://dpc.nifs.ac.jp/IPPJ-AM/IPPJ-AM-32.pdf",
  "crosscheck": {
    "compilation": "Yamamura and Tawara, NIFS-DATA-23 (1995); At. Data Nucl. Data Tables 62, 149 (1996)",
    "figure": "Fig. 209",
    "pdf_page": 71,
    "symbol": "I",
    "agreement": "present in Fig. 209 (letter I), but none of its 3 points is separable from neighbouring symbols at 200 ppi; not compared (validation/data/digitize/crosscheck_ar_ag_nifs23.json)",
    "second_read": "manual glyph-box centre against the template centre (validation/data/digitize/secondread_ar_ag_am32.json): Y ratio 1.003, E ratio 1.001 at 498 eV (within the digitizing uncertainty), Y ratio 0.998, E ratio 1.000 at 1009 eV (within the digitizing uncertainty), Y ratio 1.004, E ratio 1.001 at 1529 eV (within the digitizing uncertainty)"
  },
  "extraction": "Digitized from the 400 ppi scan of PDF p. 191 with validation/data/digitize/matsunami1983_ipp_am32.py: 2-D affine axis calibration from all ~160 tick marks of the log-log frame (residual rms 0.0044 decade in E, 0.0023 in Y); symbols identified by eye from zoomed rasters (listed in the script) and centred by template matching against the figure's legend glyphs, two template sizes; the fitted curve masked out and not stored. Points with 196 eV <= E <= 10.2 keV only; symbols in that range that could not be identified are listed in the script and not stored. Uncertainties are digitizing only (calibration, centring repeatability and the 1.3 % rms scatter of round-energy points), floored at 2 %; the compilation gives no measurement uncertainty. Energy is the total ion energy, yield in atoms per ion (IPPJ-AM-32, p. 6).",
  "reliability_note": "Included in the compilation's Ar -> Ag figure, so it passed the compilation's selection (IPPJ-AM-32, pp. 1-2: absolute or normalized-relative yields, room temperature, no dose effects, sufficient beam current; doubtful sets excluded). The compilation does not rank the sets it shows.",
  "terms": "Facts, cited; stored under operator decision (#69) despite the compilation's cover note. No figure image and no fitted curve stored.",
  "added": "2026-10-06"
}

File: validation/data/sputtering/ar_ag_sputter_wehner1961.json
{
  "kind": "sputter_yield",
  "id": "ar_ag_sputter_wehner1961",
  "ion": "Ar",
  "mass_amu": null,
  "target": "Ag",
  "target_state": "not stated in the compilation for this set; the compilation excludes single-crystal targets and states that most specimens were thinned polycrystalline foils or evaporated films (IPPJ-AM-32, p. 2)",
  "incidence_deg": 0.0,
  "points": [
    {
      "energy_ev": 197.5,
      "energy_unc_rel": 0.02,
      "yield": 1.601,
      "yield_unc_rel": 0.02
    },
    {
      "energy_ev": 296.2,
      "energy_unc_rel": 0.02,
      "yield": 2.307,
      "yield_unc_rel": 0.02
    },
    {
      "energy_ev": 399.3,
      "energy_unc_rel": 0.02,
      "yield": 2.709,
      "yield_unc_rel": 0.02
    },
    {
      "energy_ev": 497.8,
      "energy_unc_rel": 0.02,
      "yield": 3.378,
      "yield_unc_rel": 0.02
    },
    {
      "energy_ev": 600.3,
      "energy_unc_rel": 0.02,
      "yield": 3.485,
      "yield_unc_rel": 0.02
    }
  ],
  "original_reference": "G. K. Wehner and D. Rosenberg (1961), cited by the compilation as J. Appl. Phys. 32, 887 (1961); Crossref gives that paper's title as \"Mercury Ion Beam Sputtering of Metals at Energies 4-15 kev\", which does not match these Ar points at 0.2-0.6 keV, so the publication holding them is uncertain (the compilation also lists G. K. Wehner, R. V. Stuart and D. Rosenberg, General Mills Report No. 2243 (1961))",
  "original_doi": null,
  "compilation": "Matsunami et al., IPPJ-AM-32 (1983); At. Data Nucl. Data Tables 31, 1 (1984)",
  "compilation_figure": "Ar -> Ag",
  "compilation_pdf_page": 191,
  "compilation_symbol": "H (WEHNER, ROSENBERG (1961))",
  "compilation_table_ref": "References for graphs, PDF pp. 281-286 (the figure legend gives the letter)",
  "url": "http://dpc.nifs.ac.jp/IPPJ-AM/IPPJ-AM-32.pdf",
  "crosscheck": {
    "compilation": "Yamamura and Tawara, NIFS-DATA-23 (1995); At. Data Nucl. Data Tables 62, 149 (1996)",
    "figure": "Fig. 209",
    "pdf_page": 71,
    "symbol": "G",
    "agreement": "present in Fig. 209 (letter G), but none of its 5 points is separable from neighbouring symbols at 200 ppi; not compared (validation/data/digitize/crosscheck_ar_ag_nifs23.json)",
    "second_read": "manual glyph-box centre against the template centre (validation/data/digitize/secondread_ar_ag_am32.json): Y ratio 1.003, E ratio 1.002 at 198 eV (within the digitizing uncertainty), Y ratio 1.002, E ratio 1.003 at 296 eV (within the digitizing uncertainty), Y ratio 1.005, E ratio 1.003 at 399 eV (within the digitizing uncertainty), Y ratio 0.999, E ratio 0.998 at 498 eV (within the digitizing uncertainty), Y ratio 1.003, E ratio 1.000 at 600 eV (within the digitizing uncertainty)"
  },
  "extraction": "Digitized from the 400 ppi scan of PDF p. 191 with validation/data/digitize/matsunami1983_ipp_am32.py: 2-D affine axis calibration from all ~160 tick marks of the log-log frame (residual rms 0.0044 decade in E, 0.0023 in Y); symbols identified by eye from zoomed rasters (listed in the script) and centred by template matching against the figure's legend glyphs, two template sizes; the fitted curve masked out and not stored. Points with 196 eV <= E <= 10.2 keV only; symbols in that range that could not be identified are listed in the script and not stored. Uncertainties are digitizing only (calibration, centring repeatability and the 1.3 % rms scatter of round-energy points), floored at 2 %; the compilation gives no measurement uncertainty. Energy is the total ion energy, yield in atoms per ion (IPPJ-AM-32, p. 6).",
  "reliability_note": "Included in the compilation's Ar -> Ag figure, so it passed the compilation's selection (IPPJ-AM-32, pp. 1-2: absolute or normalized-relative yields, room temperature, no dose effects, sufficient beam current; doubtful sets excluded). The compilation does not rank the sets it shows.",
  "terms": "Facts, cited; stored under operator decision (#69) despite the compilation's cover note. No figure image and no fitted curve stored.",
  "added": "2026-10-06"
}

File: validation/data/sputtering/ar_au_sputter_almen1961.json
{
  "kind": "sputter_yield",
  "id": "ar_au_sputter_almen1961",
  "ion": "Ar",
  "mass_amu": null,
  "target": "Au",
  "target_state": "not stated in the compilation for this set; the compilation excludes single-crystal targets and states that most specimens were thinned polycrystalline foils or evaporated films (IPPJ-AM-32, p. 2)",
  "incidence_deg": 0.0,
  "points": [
    {
      "energy_ev": 9879.0,
      "energy_unc_rel": 0.02,
      "yield": 8.529,
      "yield_unc_rel": 0.02
    }
  ],
  "original_reference": "O. Almen and G. Bruce, Nucl. Instrum. Methods 11, 257 (1961)",
  "original_doi": "10.1016/0029-554x(61)90026-x",
  "compilation": "Matsunami et al., IPPJ-AM-32 (1983); At. Data Nucl. Data Tables 31, 1 (1984)",
  "compilation_figure": "Ar -> Au",
  "compilation_pdf_page": 262,
  "compilation_symbol": "A (ALMEN, BRUCE (1961A))",
  "compilation_table_ref": "References for graphs, PDF pp. 281-286 (the figure legend gives the letter)",
  "url": "http://dpc.nifs.ac.jp/IPPJ-AM/IPPJ-AM-32.pdf",
  "crosscheck": {
    "compilation": "Yamamura and Tawara, NIFS-DATA-23 (1995); At. Data Nucl. Data Tables 62, 149 (1996)",
    "figure": "Fig. 310",
    "pdf_page": 96,
    "symbol": "A",
    "agreement": "present in Fig. 310 (letter A), but none of its 1 points is separable from neighbouring symbols at 200 ppi; not compared (validation/data/digitize/crosscheck_ar_au_nifs23.json)",
    "second_read": "manual glyph-box centre against the template centre (validation/data/digitize/secondread_ar_au_am32.json): Y ratio 1.002, E ratio 1.008 at 9879 eV (within the digitizing uncertainty)"
  },
  "extraction": "Digitized from the 400 ppi scan of PDF p. 262 with validation/data/digitize/matsunami1983_ipp_am32.py: 2-D affine axis calibration from all ~160 tick marks of the log-log frame (residual rms 0.0055 decade in E, 0.0016 in Y); symbols identified by eye from zoomed rasters (listed in the script) and centred by template matching against the figure's legend glyphs, two template sizes; the fitted curve masked out and not stored. Points with 196 eV <= E <= 10.2 keV only; symbols in that range that could not be identified are listed in the script and not stored. Uncertainties are digitizing only (calibration, centring repeatability and the 0.4 % rms scatter of round-energy points), floored at 2 %; the compilation gives no measurement uncertainty. Energy is the total ion energy, yield in atoms per ion (IPPJ-AM-32, p. 6).",
  "reliability_note": "Included in the compilation's Ar -> Au figure, so it passed the compilation's selection (IPPJ-AM-32, pp. 1-2: absolute or normalized-relative yields, room temperature, no dose effects, sufficient beam current; doubtful sets excluded). The compilation does not rank the sets it shows.",
  "terms": "Facts, cited; stored under operator decision (#69) despite the compilation's cover note. No figure image and no fitted curve stored.",
  "added": "2026-10-06"
}

File: validation/data/sputtering/ar_au_sputter_benninghoven1969.json
{
  "kind": "sputter_yield",
  "id": "ar_au_sputter_benninghoven1969",
  "ion": "Ar",
  "mass_amu": null,
  "target": "Au",
  "target_state": "not stated in the compilation for this set; the compilation excludes single-crystal targets and states that most specimens were thinned polycrystalline foils or evaporated films (IPPJ-AM-32, p. 2)",
  "incidence_deg": 0.0,
  "points": [
    {
      "energy_ev": 1001.0,
      "energy_unc_rel": 0.02,
      "yield": 5.098,
      "yield_unc_rel": 0.02
    }
  ],
  "original_reference": "A. Benninghoven, Z. Angew. Phys. 27, 51 (1969)",
  "original_doi": null,
  "compilation": "Matsunami et al., IPPJ-AM-32 (1983); At. Data Nucl. Data Tables 31, 1 (1984)",
  "compilation_figure": "Ar -> Au",
  "compilation_pdf_page": 262,
  "compilation_symbol": "G (BENNINGHOVEN (1969))",
  "compilation_table_ref": "References for graphs, PDF pp. 281-286 (the figure legend gives the letter)",
  "url": "http://dpc.nifs.ac.jp/IPPJ-AM/IPPJ-AM-32.pdf",
  "crosscheck": {
    "compilation": "Yamamura and Tawara, NIFS-DATA-23 (1995); At. Data Nucl. Data Tables 62, 149 (1996)",
    "figure": "Fig. 310",
    "pdf_page": 96,
    "symbol": "Y",
    "agreement": "1 of 1 points compared; Y ratio NIFS/AM-32 1.035 at 1001 eV (agree within twice the combined uncertainty); the other points lie in stacks not separable at 200 ppi (validation/data/digitize/crosscheck_ar_au_nifs23.json)",
    "second_read": "manual glyph-box centre against the template centre (validation/data/digitize/secondread_ar_au_am32.json): Y ratio 1.005, E ratio 1.002 at 1001 eV (within the digitizing uncertainty)"
  },
  "extraction": "Digitized from the 400 ppi scan of PDF p. 262 with validation/data/digitize/matsunami1983_ipp_am32.py: 2-D affine axis calibration from all ~160 tick marks of the log-log frame (residual rms 0.0055 decade in E, 0.0016 in Y); symbols identified by eye from zoomed rasters (listed in the script) and centred by template matching against the figure's legend glyphs, two template sizes; the fitted curve masked out and not stored. Points with 196 eV <= E <= 10.2 keV only; symbols in that range that could not be identified are listed in the script and not stored. Uncertainties are digitizing only (calibration, centring repeatability and the 0.4 % rms scatter of round-energy points), floored at 2 %; the compilation gives no measurement uncertainty. Energy is the total ion energy, yield in atoms per ion (IPPJ-AM-32, p. 6).",
  "reliability_note": "Included in the compilation's Ar -> Au figure, so it passed the compilation's selection (IPPJ-AM-32, pp. 1-2: absolute or normalized-relative yields, room temperature, no dose effects, sufficient beam current; doubtful sets excluded). The compilation does not rank the sets it shows.",
  "terms": "Facts, cited; stored under operator decision (#69) despite the compilation's cover note. No figure image and no fitted curve stored.",
  "added": "2026-10-06"
}

File: validation/data/sputtering/ar_au_sputter_holloway1977.json
{
  "kind": "sputter_yield",
  "id": "ar_au_sputter_holloway1977",
  "ion": "Ar",
  "mass_amu": null,
  "target": "Au",
  "target_state": "not stated in the compilation for this set; the compilation excludes single-crystal targets and states that most specimens were thinned polycrystalline foils or evaporated films (IPPJ-AM-32, p. 2)",
  "incidence_deg": 0.0,
  "points": [
    {
      "energy_ev": 1999.0,
      "energy_unc_rel": 0.02,
      "yield": 7.901,
      "yield_unc_rel": 0.02
    }
  ],
  "original_reference": "P. H. Holloway, Surf. Sci. 66, 479 (1977)",
  "original_doi": "10.1016/0039-6028(77)90033-4",
  "compilation": "Matsunami et al., IPPJ-AM-32 (1983); At. Data Nucl. Data Tables 31, 1 (1984)",
  "compilation_figure": "Ar -> Au",
  "compilation_pdf_page": 262,
  "compilation_symbol": "P (HOLLOWAY (1977))",
  "compilation_table_ref": "References for graphs, PDF pp. 281-286 (the figure legend gives the letter)",
  "url": "http://dpc.nifs.ac.jp/IPPJ-AM/IPPJ-AM-32.pdf",
  "crosscheck": {
    "compilation": "Yamamura and Tawara, NIFS-DATA-23 (1995); At. Data Nucl. Data Tables 62, 149 (1996)",
    "figure": "Fig. 310",
    "pdf_page": 96,
    "symbol": "V",
    "agreement": "1 of 1 points compared; Y ratio NIFS/AM-32 1.017 at 1999 eV (agree within the combined uncertainty); the other points lie in stacks not separable at 200 ppi (validation/data/digitize/crosscheck_ar_au_nifs23.json)",
    "second_read": "manual glyph-box centre against the template centre (validation/data/digitize/secondread_ar_au_am32.json): Y ratio 1.007, E ratio 1.000 at 1999 eV (within the digitizing uncertainty)"
  },
  "extraction": "Digitized from the 400 ppi scan of PDF p. 262 with validation/data/digitize/matsunami1983_ipp_am32.py: 2-D affine axis calibration from all ~160 tick marks of the log-log frame (residual rms 0.0055 decade in E, 0.0016 in Y); symbols identified by eye from zoomed rasters (listed in the script) and centred by template matching against the figure's legend glyphs, two template sizes; the fitted curve masked out and not stored. Points with 196 eV <= E <= 10.2 keV only; symbols in that range that could not be identified are listed in the script and not stored. Uncertainties are digitizing only (calibration, centring repeatability and the 0.4 % rms scatter of round-energy points), floored at 2 %; the compilation gives no measurement uncertainty. Energy is the total ion energy, yield in atoms per ion (IPPJ-AM-32, p. 6).",
  "reliability_note": "Included in the compilation's Ar -> Au figure, so it passed the compilation's selection (IPPJ-AM-32, pp. 1-2: absolute or normalized-relative yields, room temperature, no dose effects, sufficient beam current; doubtful sets excluded). The compilation does not rank the sets it shows.",
  "terms": "Facts, cited; stored under operator decision (#69) despite the compilation's cover note. No figure image and no fitted curve stored.",
  "added": "2026-10-06"
}
