Repository: 2AMLogic/lindhard

# Experimental reference data (level 3)

Published measurements that `lindhard` is compared against
([`docs/validation.md`](../../docs/validation.md) section 3). Everything here
is a measured fact cited to its paper. Code output (SRIM/TRIM tables and
others) is admissible data too ([`CONTRIBUTING.md`](../../CONTRIBUTING.md),
"Data"), but it lives elsewhere, labelled as code output, so that this
directory holds measurements only.

## Status

- **Cu–Ni under Ar+:** [alloys/](alloys/README.md) contains Ho et al.
  (1976), Tables 1–2: nine rows of erosion rates and fitted AES quantities,
  with source units, printed uncertainties and an unresolved 0.5 keV
  inconsistency.

File: validation/data/sputtering/ar_au_sputter_laegreid1961.json
{
  "kind": "sputter_yield",
  "id": "ar_au_sputter_laegreid1961",
  "ion": "Ar",
  "mass_amu": null,
  "target": "Au",
  "target_state": "not stated in the compilation for this set; the compilation excludes single-crystal targets and states that most specimens were thinned polycrystalline foils or evaporated films (IPPJ-AM-32, p. 2)",
  "incidence_deg": 0.0,
  "points": [
    {
      "energy_ev": 199.5,
      "energy_unc_rel": 0.02,
      "yield": 1.07,
      "yield_unc_rel": 0.02
    },
    {
      "energy_ev": 224.6,
      "energy_unc_rel": 0.02,
      "yield": 1.303,
      "yield_unc_rel": 0.02
    },
    {
      "energy_ev": 301.1,
      "energy_unc_rel": 0.02,
      "yield": 1.652,
      "yield_unc_rel": 0.02
    },
    {
      "energy_ev": 399.9,
      "energy_unc_rel": 0.02,
      "yield": 2.01,
      "yield_unc_rel": 0.02
    },
    {
      "energy_ev": 498.2,
      "energy_unc_rel": 0.02,
      "yield": 2.441,
      "yield_unc_rel": 0.02
    }
  ],
  "original_reference": "N. Laegreid and G. K. Wehner, Trans. 6th Natl. Vacuum Symp. (Pergamon, 1959), p. 164; J. Appl. Phys. 32, 365 (1961)",
  "original_doi": "10.1063/1.1736012",
  "compilation": "Matsunami et al., IPPJ-AM-32 (1983); At. Data Nucl. Data Tables 31, 1 (1984)",
  "compilation_figure": "Ar -> Au",
  "compilation_pdf_page": 262,
  "compilation_symbol": "B (LAEGREID, WEHNER (1959, 1961))",
  "compilation_table_ref": "References for graphs, PDF pp. 281-286 (the figure legend gives the letter)",
  "url": "http://dpc.nifs.ac.jp/IPPJ-AM/IPPJ-AM-32.pdf",
  "crosscheck": {
    "compilation": "Yamamura and Tawara, NIFS-DATA-23 (1995); At. Data Nucl. Data Tables 62, 149 (1996)",
    "figure": "Fig. 310",
    "pdf_page": 96,
    "symbol": "B",
    "agreement": "present in Fig. 310 (letter B), but none of its 5 points is separable from neighbouring symbols at 200 ppi; not compared (validation/data/digitize/crosscheck_ar_au_nifs23.json)",
    "second_read": "manual glyph-box centre against the template centre (validation/data/digitize/secondread_ar_au_am32.json): Y ratio 1.002, E ratio 1.003 at 200 eV (within the digitizing uncertainty), Y ratio 1.001, E ratio 1.004 at 225 eV (within the digitizing uncertainty), Y ratio 1.003, E ratio 1.002 at 301 eV (within the digitizing uncertainty), Y ratio 1.003, E ratio 1.001 at 400 eV (within the digitizing uncertainty), Y ratio 0.997, E ratio 1.003 at 498 eV (within the digitizing uncertainty)"
  },
  "extraction": "Digitized from the 400 ppi scan of PDF p. 262 with validation/data/digitize/matsunami1983_ipp_am32.py: 2-D affine axis calibration from all ~160 tick marks of the log-log frame (residual rms 0.0055 decade in E, 0.0016 in Y); symbols identified by eye from zoomed rasters (listed in the script) and centred by template matching against the figure's legend glyphs, two template sizes; the fitted curve masked out and not stored. Points with 196 eV <= E <= 10.2 keV only; symbols in that range that could not be identified are listed in the script and not stored. Uncertainties are digitizing only (calibration, centring repeatability and the 0.4 % rms scatter of round-energy points), floored at 2 %; the compilation gives no measurement uncertainty. Energy is the total ion energy, yield in atoms per ion (IPPJ-AM-32, p. 6).",
  "reliability_note": "Included in the compilation's Ar -> Au figure, so it passed the compilation's selection (IPPJ-AM-32, pp. 1-2: absolute or normalized-relative yields, room temperature, no dose effects, sufficient beam current; doubtful sets excluded). The compilation does not rank the sets it shows.",
  "terms": "Facts, cited; stored under operator decision (#69) despite the compilation's cover note. No figure image and no fitted curve stored.",
  "added": "2026-10-06"
}

File: validation/data/sputtering/ar_au_sputter_oechsner1973.json
{
  "kind": "sputter_yield",
  "id": "ar_au_sputter_oechsner1973",
  "ion": "Ar",
  "mass_amu": null,
  "target": "Au",
  "target_state": "polycrystalline, per the original's title (Crossref; oblique-incidence study of polycrystalline targets)",
  "incidence_deg": 0.0,
  "points": [
    {
      "energy_ev": 1047.0,
      "energy_unc_rel": 0.02,
      "yield": 4.071,
      "yield_unc_rel": 0.02
    }
  ],
  "original_reference": "H. Oechsner, Z. Phys. 261, 37 (1973)",
  "original_doi": "10.1007/BF01402280",
  "compilation": "Matsunami et al., IPPJ-AM-32 (1983); At. Data Nucl. Data Tables 31, 1 (1984)",
  "compilation_figure": "Ar -> Au",
  "compilation_pdf_page": 262,
  "compilation_symbol": "J (OECHSNER (1973))",
  "compilation_table_ref": "References for graphs, PDF pp. 281-286 (the figure legend gives the letter)",
  "url": "http://dpc.nifs.ac.jp/IPPJ-AM/IPPJ-AM-32.pdf",
  "crosscheck": {
    "compilation": "Yamamura and Tawara, NIFS-DATA-23 (1995); At. Data Nucl. Data Tables 62, 149 (1996)",
    "figure": "Fig. 310",
    "pdf_page": 96,
    "symbol": "U",
    "agreement": "present in Fig. 310 (letter U), but none of its 1 points is separable from neighbouring symbols at 200 ppi; not compared (validation/data/digitize/crosscheck_ar_au_nifs23.json)",
    "second_read": "manual glyph-box centre against the template centre (validation/data/digitize/secondread_ar_au_am32.json): Y ratio 0.998, E ratio 1.007 at 1047 eV (within the digitizing uncertainty)"
  },
  "extraction": "Digitized from the 400 ppi scan of PDF p. 262 with validation/data/digitize/matsunami1983_ipp_am32.py: 2-D affine axis calibration from all ~160 tick marks of the log-log frame (residual rms 0.0055 decade in E, 0.0016 in Y); symbols identified by eye from zoomed rasters (listed in the script) and centred by template matching against the figure's legend glyphs, two template sizes; the fitted curve masked out and not stored. Points with 196 eV <= E <= 10.2 keV only; symbols in that range that could not be identified are listed in the script and not stored. Uncertainties are digitizing only (calibration, centring repeatability and the 0.4 % rms scatter of round-energy points), floored at 2 %; the compilation gives no measurement uncertainty. Energy is the total ion energy, yield in atoms per ion (IPPJ-AM-32, p. 6).",
  "reliability_note": "Included in the compilation's Ar -> Au figure, so it passed the compilation's selection (IPPJ-AM-32, pp. 1-2: absolute or normalized-relative yields, room temperature, no dose effects, sufficient beam current; doubtful sets excluded). The compilation does not rank the sets it shows.",
  "terms": "Facts, cited; stored under operator decision (#69) despite the compilation's cover note. No figure image and no fitted curve stored.",
  "added": "2026-10-06"
}

File: validation/data/sputtering/ar_au_sputter_patterson1962.json
{
  "kind": "sputter_yield",
  "id": "ar_au_sputter_patterson1962",
  "ion": "Ar",
  "mass_amu": null,
  "target": "Au",
  "target_state": "not stated in the compilation for this set; the compilation excludes single-crystal targets and states that most specimens were thinned polycrystalline foils or evaporated films (IPPJ-AM-32, p. 2)",
  "incidence_deg": 0.0,
  "points": [
    {
      "energy_ev": 999.3,
      "energy_unc_rel": 0.02,
      "yield": 1.151,
      "yield_unc_rel": 0.02
    },
    {
      "energy_ev": 2006.0,
      "energy_unc_rel": 0.02,
      "yield": 1.769,
      "yield_unc_rel": 0.02
    },
    {
      "energy_ev": 3027.0,
      "energy_unc_rel": 0.02,
      "yield": 3.798,
      "yield_unc_rel": 0.02
    },
    {
      "energy_ev": 4024.0,
      "energy_unc_rel": 0.02,
      "yield": 5.574,
      "yield_unc_rel": 0.02
    },
    {
      "energy_ev": 5033.0,
      "energy_unc_rel": 0.02,
      "yield": 6.468,
      "yield_unc_rel": 0.02
    },
    {
      "energy_ev": 6021.0,
      "energy_unc_rel": 0.02,
      "yield": 8.219,
      "yield_unc_rel": 0.02
    },
    {
      "energy_ev": 9416.0,
      "energy_unc_rel": 0.02,
      "yield": 8.226,
      "yield_unc_rel": 0.02
    }
  ],
  "original_reference": "H. Patterson and D. H. Tomlin, Proc. R. Soc. London A 265, 474 (1962)",
  "original_doi": "10.1098/rspa.1962.0037",
  "compilation": "Matsunami et al., IPPJ-AM-32 (1983); At. Data Nucl. Data Tables 31, 1 (1984)",
  "compilation_figure": "Ar -> Au",
  "compilation_pdf_page": 262,
  "compilation_symbol": "C (PATTERSON, TOMLIN (1962))",
  "compilation_table_ref": "References for graphs, PDF pp. 281-286 (the figure legend gives the letter)",
  "url": "http://dpc.nifs.ac.jp/IPPJ-AM/IPPJ-AM-32.pdf",
  "crosscheck": {
    "compilation": "Yamamura and Tawara, NIFS-DATA-23 (1995); At. Data Nucl. Data Tables 62, 149 (1996)",
    "figure": "Fig. 310",
    "pdf_page": 96,
    "symbol": "D",
    "agreement": "2 of 7 points compared; Y ratio NIFS/AM-32 0.990 at 999 eV (agree within the combined uncertainty), 1.002 at 2006 eV (agree within the combined uncertainty); the other points lie in stacks not separable at 200 ppi (validation/data/digitize/crosscheck_ar_au_nifs23.json)",
    "second_read": "manual glyph-box centre against the template centre (validation/data/digitize/secondread_ar_au_am32.json): Y ratio 1.000, E ratio 1.002 at 999 eV (within the digitizing uncertainty), Y ratio 0.998, E ratio 1.000 at 2006 eV (within the digitizing uncertainty), Y ratio 0.997, E ratio 1.001 at 3027 eV (within the digitizing uncertainty), Y ratio 0.999, E ratio 0.998 at 4024 eV (within the digitizing uncertainty), Y ratio 0.997, E ratio 1.000 at 5033 eV (within the digitizing uncertainty), Y ratio 1.001, E ratio 0.997 at 6021 eV (within the digitizing uncertainty), Y ratio 1.001, E ratio 0.997 at 9416 eV (within the digitizing uncertainty)"
  },
  "extraction": "Digitized from the 400 ppi scan of PDF p. 262 with validation/data/digitize/matsunami1983_ipp_am32.py: 2-D affine axis calibration from all ~160 tick marks of the log-log frame (residual rms 0.0055 decade in E, 0.0016 in Y); symbols identified by eye from zoomed rasters (listed in the script) and centred by template matching against the figure's legend glyphs, two template sizes; the fitted curve masked out and not stored. Points with 196 eV <= E <= 10.2 keV only; symbols in that range that could not be identified are listed in the script and not stored. Uncertainties are digitizing only (calibration, centring repeatability and the 0.4 % rms scatter of round-energy points), floored at 2 %; the compilation gives no measurement uncertainty. Energy is the total ion energy, yield in atoms per ion (IPPJ-AM-32, p. 6).",
  "reliability_note": "Included in the compilation's Ar -> Au figure, so it passed the compilation's selection (IPPJ-AM-32, pp. 1-2: absolute or normalized-relative yields, room temperature, no dose effects, sufficient beam current; doubtful sets excluded). The compilation does not rank the sets it shows.",
  "terms": "Facts, cited; stored under operator decision (#69) despite the compilation's cover note. No figure image and no fitted curve stored.",
  "added": "2026-10-06"
}

File: validation/data/sputtering/ar_au_sputter_robinson1967.json
{
  "kind": "sputter_yield",
  "id": "ar_au_sputter_robinson1967",
  "ion": "Ar",
  "mass_amu": null,
  "target": "Au",
  "target_state": "monocrystalline, per the original's title (Crossref): \"Sputtering Experiments with 1- to 5-keV Ar+ Ions. II. Monocrystalline Targets of Al, Cu, and Au\"; the compilation shows the set although it states that it excludes single-crystal targets (p. 2); orientation not recorded here",
  "incidence_deg": 0.0,
  "points": [
    {
      "energy_ev": 1500.0,
      "energy_unc_rel": 0.02,
      "yield": 4.73,
      "yield_unc_rel": 0.02
    },
    {
      "energy_ev": 1995.0,
      "energy_unc_rel": 0.02,
      "yield": 5.618,
      "yield_unc_rel": 0.02
    },
    {
      "energy_ev": 2520.0,
      "energy_unc_rel": 0.02,
      "yield": 6.316,
      "yield_unc_rel": 0.02
    },
    {
      "energy_ev": 3009.0,
      "energy_unc_rel": 0.02,
      "yield": 6.794,
      "yield_unc_rel": 0.02
    },
    {
      "energy_ev": 3507.0,
      "energy_unc_rel": 0.02,
      "yield": 7.133,
      "yield_unc_rel": 0.02
    },
    {
      "energy_ev": 4000.0,
      "energy_unc_rel": 0.02,
      "yield": 7.285,
      "yield_unc_rel": 0.02
    },
    {
      "energy_ev": 4508.0,
      "energy_unc_rel": 0.02,
      "yield": 7.578,
      "yield_unc_rel": 0.02
    },
    {
      "energy_ev": 5026.0,
      "energy_unc_rel": 0.02,
      "yield": 7.915,
      "yield_unc_rel": 0.02
    }
  ],
  "original_reference": "M. T. Robinson and A. L. Southern, J. Appl. Phys. 38, 2969 (1967)",
  "original_doi": "10.1063/1.1710034",
  "compilation": "Matsunami et al., IPPJ-AM-32 (1983); At. Data Nucl. Data Tables 31, 1 (1984)",
  "compilation_figure": "Ar -> Au",
  "compilation_pdf_page": 262,
  "compilation_symbol": "E (ROBINSON, SOUTHERN (1967))",
  "compilation_table_ref": "References for graphs, PDF pp. 281-286 (the figure legend gives the letter)",
  "url": "http://dpc.nifs.ac.jp/IPPJ-AM/IPPJ-AM-32.pdf",
  "crosscheck": {
    "compilation": "Yamamura and Tawara, NIFS-DATA-23 (1995); At. Data Nucl. Data Tables 62, 149 (1996)",
    "figure": "Fig. 310",
    "pdf_page": 96,
    "symbol": "M",
    "agreement": "present in Fig. 310 (letter M), but none of its 8 points is separable from neighbouring symbols at 200 ppi; not compared (validation/data/digitize/crosscheck_ar_au_nifs23.json)",
    "second_read": "manual glyph-box centre against the template centre (validation/data/digitize/secondread_ar_au_am32.json): Y ratio 1.001, E ratio 1.002 at 1500 eV (within the digitizing uncertainty), Y ratio 1.002, E ratio 1.002 at 1995 eV (within the digitizing uncertainty), Y ratio 1.001, E ratio 1.001 at 2520 eV (within the digitizing uncertainty), Y ratio 1.004, E ratio 1.003 at 3009 eV (within the digitizing uncertainty), Y ratio 1.001, E ratio 1.002 at 3507 eV (within the digitizing uncertainty), Y ratio 0.999, E ratio 1.000 at 4000 eV (within the digitizing uncertainty), Y ratio 1.001, E ratio 1.003 at 4508 eV (within the digitizing uncertainty), Y ratio 0.999, E ratio 1.000 at 5026 eV (within the digitizing uncertainty)"
  },
  "extraction": "Digitized from the 400 ppi scan of PDF p. 262 with validation/data/digitize/matsunami1983_ipp_am32.py: 2-D affine axis calibration from all ~160 tick marks of the log-log frame (residual rms 0.0055 decade in E, 0.0016 in Y); symbols identified by eye from zoomed rasters (listed in the script) and centred by template matching against the figure's legend glyphs, two template sizes; the fitted curve masked out and not stored. Points with 196 eV <= E <= 10.2 keV only; symbols in that range that could not be identified are listed in the script and not stored. Uncertainties are digitizing only (calibration, centring repeatability and the 0.4 % rms scatter of round-energy points), floored at 2 %; the compilation gives no measurement uncertainty. Energy is the total ion energy, yield in atoms per ion (IPPJ-AM-32, p. 6).",
  "reliability_note": "Included in the compilation's Ar -> Au figure, so it passed the compilation's selection (IPPJ-AM-32, pp. 1-2: absolute or normalized-relative yields, room temperature, no dose effects, sufficient beam current; doubtful sets excluded). The compilation does not rank the sets it shows.",
  "terms": "Facts, cited; stored under operator decision (#69) despite the compilation's cover note. No figure image and no fitted curve stored.",
  "added": "2026-10-06"
}

File: validation/data/sputtering/ar_au_sputter_sletten1972.json
{
  "kind": "sputter_yield",
  "id": "ar_au_sputter_sletten1972",
  "ion": "Ar",
  "mass_amu": null,
  "target": "Au",
  "target_state": "not stated in the compilation for this set; the compilation excludes single-crystal targets and states that most specimens were thinned polycrystalline foils or evaporated films (IPPJ-AM-32, p. 2)",
  "incidence_deg": 0.0,
  "points": [
    {
      "energy_ev": 9943.0,
      "energy_unc_rel": 0.02,
      "yield": 4.535,
      "yield_unc_rel": 0.02
    }
  ],
  "original_reference": "G. Sletten and P. Knudsen, Nucl. Instrum. Methods 102, 459 (1972)",
  "original_doi": "10.1016/0029-554x(72)90633-7",
  "compilation": "Matsunami et al., IPPJ-AM-32 (1983); At. Data Nucl. Data Tables 31, 1 (1984)",
  "compilation_figure": "Ar -> Au",
  "compilation_pdf_page": 262,
  "compilation_symbol": "I (SLETTEN, KNUDSEN (1972))",
  "compilation_table_ref": "References for graphs, PDF pp. 281-286 (the figure legend gives the letter)",
  "url": "http://dpc.nifs.ac.jp/IPPJ-AM/IPPJ-AM-32.pdf",
  "crosscheck": {
    "compilation": "Yamamura and Tawara, NIFS-DATA-23 (1995); At. Data Nucl. Data Tables 62, 149 (1996)",
    "figure": "Fig. 310",
    "pdf_page": 96,
    "symbol": "L",
    "agreement": "1 of 1 points compared; Y ratio NIFS/AM-32 0.991 at 9943 eV (agree within the combined uncertainty); the other points lie in stacks not separable at 200 ppi (validation/data/digitize/crosscheck_ar_au_nifs23.json)",
    "second_read": "manual glyph-box centre against the template centre (validation/data/digitize/secondread_ar_au_am32.json): Y ratio 0.999, E ratio 0.995 at 9943 eV (within the digitizing uncertainty)"
  },
  "extraction": "Digitized from the 400 ppi scan of PDF p. 262 with validation/data/digitize/matsunami1983_ipp_am32.py: 2-D affine axis calibration from all ~160 tick marks of the log-log frame (residual rms 0.0055 decade in E, 0.0016 in Y); symbols identified by eye from zoomed rasters (listed in the script) and centred by template matching against the figure's legend glyphs, two template sizes; the fitted curve masked out and not stored. Points with 196 eV <= E <= 10.2 keV only; symbols in that range that could not be identified are listed in the script and not stored. Uncertainties are digitizing only (calibration, centring repeatability and the 0.4 % rms scatter of round-energy points), floored at 2 %; the compilation gives no measurement uncertainty. Energy is the total ion energy, yield in atoms per ion (IPPJ-AM-32, p. 6).",
  "reliability_note": "Included in the compilation's Ar -> Au figure, so it passed the compilation's selection (IPPJ-AM-32, pp. 1-2: absolute or normalized-relative yields, room temperature, no dose effects, sufficient beam current; doubtful sets excluded). The compilation does not rank the sets it shows.",
  "terms": "Facts, cited; stored under operator decision (#69) despite the compilation's cover note. No figure image and no fitted curve stored.",
  "added": "2026-10-06"
}

File: validation/data/sputtering/ar_au_sputter_szymonski1978.json
{
  "kind": "sputter_yield",
  "id": "ar_au_sputter_szymonski1978",
  "ion": "Ar",
  "mass_amu": null,
  "target": "Au",
  "target_state": "not stated in the compilation for this set; the compilation excludes single-crystal targets and states that most specimens were thinned polycrystalline foils or evaporated films (IPPJ-AM-32, p. 2)",
  "incidence_deg": 0.0,
  "points": [
    {
      "energy_ev": 6022.0,
      "energy_unc_rel": 0.02,
      "yield": 13.92,
      "yield_unc_rel": 0.02
    }
  ],
  "original_reference": "M. Szymonski, R. S. Bhattacharya, H. Overeijnder and A. E. de Vries, J. Phys. D: Appl. Phys. 11, 751 (1978)",
  "original_doi": "10.1088/0022-3727/11/5/018",
  "compilation": "Matsunami et al., IPPJ-AM-32 (1983); At. Data Nucl. Data Tables 31, 1 (1984)",
  "compilation_figure": "Ar -> Au",
  "compilation_pdf_page": 262,
  "compilation_symbol": "Q (SZYMONSKI, BHATTACHARYA, OVEREIJNDER (1978))",
  "compilation_table_ref": "References for graphs, PDF pp. 281-286 (the figure legend gives the letter)",
  "url": "http://dpc.nifs.ac.jp/IPPJ-AM/IPPJ-AM-32.pdf",
  "crosscheck": {
    "compilation": "Yamamura and Tawara, NIFS-DATA-23 (1995); At. Data Nucl. Data Tables 62, 149 (1996)",
    "figure": "Fig. 310",
    "pdf_page": 96,
    "symbol": "Z",
    "agreement": "1 of 1 points compared; Y ratio NIFS/AM-32 1.022 at 6022 eV (agree within the combined uncertainty); the other points lie in stacks not separable at 200 ppi (validation/data/digitize/crosscheck_ar_au_nifs23.json)",
    "second_read": "manual glyph-box centre against the template centre (validation/data/digitize/secondread_ar_au_am32.json): Y ratio 1.001, E ratio 1.000 at 6022 eV (within the digitizing uncertainty)"
  },
  "extraction": "Digitized from the 400 ppi scan of PDF p. 262 with validation/data/digitize/matsunami1983_ipp_am32.py: 2-D affine axis calibration from all ~160 tick marks of the log-log frame (residual rms 0.0055 decade in E, 0.0016 in Y); symbols identified by eye from zoomed rasters (listed in the script) and centred by template matching against the figure's legend glyphs, two template sizes; the fitted curve masked out and not stored. Points with 196 eV <= E <= 10.2 keV only; symbols in that range that could not be identified are listed in the script and not stored. Uncertainties are digitizing only (calibration, centring repeatability and the 0.4 % rms scatter of round-energy points), floored at 2 %; the compilation gives no measurement uncertainty. Energy is the total ion energy, yield in atoms per ion (IPPJ-AM-32, p. 6).",
  "reliability_note": "Included in the compilation's Ar -> Au figure, so it passed the compilation's selection (IPPJ-AM-32, pp. 1-2: absolute or normalized-relative yields, room temperature, no dose effects, sufficient beam current; doubtful sets excluded). The compilation does not rank the sets it shows.",
  "terms": "Facts, cited; stored under operator decision (#69) despite the compilation's cover note. No figure image and no fitted curve stored.",
  "added": "2026-10-06"
}

File: validation/data/sputtering/ar_au_sputter_weijsenfeld1967.json
{
  "kind": "sputter_yield",
  "id": "ar_au_sputter_weijsenfeld1967",
  "ion": "Ar",
  "mass_amu": null,
  "target": "Au",
  "target_state": "not stated in the compilation for this set; the compilation excludes single-crystal targets and states that most specimens were thinned polycrystalline foils or evaporated films (IPPJ-AM-32, p. 2)",
  "incidence_deg": 0.0,
  "points": [
    {
      "energy_ev": 301.0,
      "energy_unc_rel": 0.02,
      "yield": 1.745,
      "yield_unc_rel": 0.02
    },
    {
      "energy_ev": 595.5,
      "energy_unc_rel": 0.02,
      "yield": 2.698,
      "yield_unc_rel": 0.02
    },
    {
      "energy_ev": 802.1,
      "energy_unc_rel": 0.02,
      "yield": 2.88,
      "yield_unc_rel": 0.02
    },
    {
      "energy_ev": 999.4,
      "energy_unc_rel": 0.02,
      "yield": 3.126,
      "yield_unc_rel": 0.02
    },
    {
      "energy_ev": 999.6,
      "energy_unc_rel": 0.02,
      "yield": 3.043,
      "yield_unc_rel": 0.02
    }
  ],
  "original_reference": "C. H. Weijsenfeld, Philips Res. Rep. Suppl. No. 2 (1967)",
  "original_doi": null,
  "compilation": "Matsunami et al., IPPJ-AM-32 (1983); At. Data Nucl. Data Tables 31, 1 (1984)",
  "compilation_figure": "Ar -> Au",
  "compilation_pdf_page": 262,
  "compilation_symbol": "F (WEIJSENFELD (1967))",
  "compilation_table_ref": "References for graphs, PDF pp. 281-286 (the figure legend gives the letter)",
  "url": "http://dpc.nifs.ac.jp/IPPJ-AM/IPPJ-AM-32.pdf",
  "crosscheck": {
    "compilation": "Yamamura and Tawara, NIFS-DATA-23 (1995); At. Data Nucl. Data Tables 62, 149 (1996)",
    "figure": "Fig. 310",
    "pdf_page": 96,
    "symbol": "N",
    "agreement": "present in Fig. 310 (letter N), but none of its 5 points is separable from neighbouring symbols at 200 ppi; not compared (validation/data/digitize/crosscheck_ar_au_nifs23.json)",
    "second_read": "manual glyph-box centre against the template centre (validation/data/digitize/secondread_ar_au_am32.json): Y ratio 1.000, E ratio 0.998 at 301 eV (within the digitizing uncertainty), Y ratio 1.002, E ratio 1.000 at 596 eV (within the digitizing uncertainty), Y ratio 0.999, E ratio 0.998 at 802 eV (within the digitizing uncertainty), Y ratio 1.000, E ratio 0.998 at 999 eV (within the digitizing uncertainty), Y ratio 0.994, E ratio 0.998 at 1000 eV (within the digitizing uncertainty)"
  },
  "extraction": "Digitized from the 400 ppi scan of PDF p. 262 with validation/data/digitize/matsunami1983_ipp_am32.py: 2-D affine axis calibration from all ~160 tick marks of the log-log frame (residual rms 0.0055 decade in E, 0.0016 in Y); symbols identified by eye from zoomed rasters (listed in the script) and centred by template matching against the figure's legend glyphs, two template sizes; the fitted curve masked out and not stored. Points with 196 eV <= E <= 10.2 keV only; symbols in that range that could not be identified are listed in the script and not stored. Uncertainties are digitizing only (calibration, centring repeatability and the 0.4 % rms scatter of round-energy points), floored at 2 %; the compilation gives no measurement uncertainty. Energy is the total ion energy, yield in atoms per ion (IPPJ-AM-32, p. 6).",
  "reliability_note": "Included in the compilation's Ar -> Au figure, so it passed the compilation's selection (IPPJ-AM-32, pp. 1-2: absolute or normalized-relative yields, room temperature, no dose effects, sufficient beam current; doubtful sets excluded). The compilation does not rank the sets it shows.",
  "terms": "Facts, cited; stored under operator decision (#69) despite the compilation's cover note. No figure image and no fitted curve stored.",
  "added": "2026-10-06"
}

File: validation/data/sputtering/ar_au_sputter_yamashita1980.json
{
  "kind": "sputter_yield",
  "id": "ar_au_sputter_yamashita1980",
  "ion": "Ar",
  "mass_amu": null,
  "target": "Au",
  "target_state": "not stated in the compilation for this set; the compilation excludes single-crystal targets and states that most specimens were thinned polycrystalline foils or evaporated films (IPPJ-AM-32, p. 2)",
  "incidence_deg": 0.0,
  "points": [
    {
      "energy_ev": 250.7,
      "energy_unc_rel": 0.02,
      "yield": 0.7645,
      "yield_unc_rel": 0.02
    },
    {
      "energy_ev": 351.5,
      "energy_unc_rel": 0.02,
      "yield": 0.6809,
      "yield_unc_rel": 0.02
    },
    {
      "energy_ev": 500.4,
      "energy_unc_rel": 0.02,
      "yield": 1.303,
      "yield_unc_rel": 0.02
    },
    {
      "energy_ev": 753.9,
      "energy_unc_rel": 0.02,
      "yield": 1.608,
      "yield_unc_rel": 0.02
    },
    {
      "energy_ev": 1001.0,
      "energy_unc_rel": 0.02,
      "yield": 1.918,
      "yield_unc_rel": 0.02
    },
    {
      "energy_ev": 1245.0,
      "energy_unc_rel": 0.02,
      "yield": 2.208,
      "yield_unc_rel": 0.02
    },
    {
      "energy_ev": 1507.0,
      "energy_unc_rel": 0.02,
      "yield": 2.415,
      "yield_unc_rel": 0.02
    },
    {
      "energy_ev": 1762.0,
      "energy_unc_rel": 0.02,
      "yield": 2.513,
      "yield_unc_rel": 0.02
    },
    {
      "energy_ev": 2000.0,
      "energy_unc_rel": 0.02,
      "yield": 2.712,
      "yield_unc_rel": 0.02
    }
  ],
  "original_reference": "M. Yamashita, S. Baba and A. Kinbara, Proc. 4th Symp. Ion Sources and Ion Application Technology (Tokyo, 1980), p. 311",
  "original_doi": null,
  "compilation": "Matsunami et al., IPPJ-AM-32 (1983); At. Data Nucl. Data Tables 31, 1 (1984)",
  "compilation_figure": "Ar -> Au",
  "compilation_pdf_page": 262,
  "compilation_symbol": "S (YAMASHITA, BABA, KINBARA (1980))",
  "compilation_table_ref": "References for graphs, PDF pp. 281-286 (the figure legend gives the letter)",
  "url": "http://dpc.nifs.ac.jp/IPPJ-AM/IPPJ-AM-32.pdf",
  "crosscheck": {
    "compilation": "Yamamura and Tawara, NIFS-DATA-23 (1995); At. Data Nucl. Data Tables 62, 149 (1996)",
    "figure": "Fig. 310",
    "pdf_page": 96,
    "symbol": "T",
    "agreement": "3 of 9 points compared; Y ratio NIFS/AM-32 1.019 at 251 eV (agree within the combined uncertainty), 1.010 at 352 eV (agree within the combined uncertainty), 1.014 at 500 eV (agree within the combined uncertainty); the other points lie in stacks not separable at 200 ppi (validation/data/digitize/crosscheck_ar_au_nifs23.json)",
    "second_read": "manual glyph-box centre against the template centre (validation/data/digitize/secondread_ar_au_am32.json): Y ratio 0.999, E ratio 0.999 at 251 eV (within the digitizing uncertainty), Y ratio 1.000, E ratio 0.997 at 352 eV (within the digitizing uncertainty), Y ratio 1.004, E ratio 1.000 at 500 eV (within the digitizing uncertainty), Y ratio 0.999, E ratio 1.000 at 754 eV (within the digitizing uncertainty), Y ratio 1.002, E ratio 1.001 at 1001 eV (within the digitizing uncertainty), Y ratio 1.000, E ratio 0.999 at 1245 eV (within the digitizing uncertainty), Y ratio 0.997, E ratio 1.002 at 1507 eV (within the digitizing uncertainty), Y ratio 1.003, E ratio 0.998 at 1762 eV (within the digitizing uncertainty), Y ratio 0.995, E ratio 1.002 at 2000 eV (within the digitizing uncertainty)"
  },
  "extraction": "Digitized from the 400 ppi scan of PDF p. 262 with validation/data/digitize/matsunami1983_ipp_am32.py: 2-D affine axis calibration from all ~160 tick marks of the log-log frame (residual rms 0.0055 decade in E, 0.0016 in Y); symbols identified by eye from zoomed rasters (listed in the script) and centred by template matching against the figure's legend glyphs, two template sizes; the fitted curve masked out and not stored. Points with 196 eV <= E <= 10.2 keV only; symbols in that range that could not be identified are listed in the script and not stored. Uncertainties are digitizing only (calibration, centring repeatability and the 0.4 % rms scatter of round-energy points), floored at 2 %; the compilation gives no measurement uncertainty. Energy is the total ion energy, yield in atoms per ion (IPPJ-AM-32, p. 6).",
  "reliability_note": "Included in the compilation's Ar -> Au figure, so it passed the compilation's selection (IPPJ-AM-32, pp. 1-2: absolute or normalized-relative yields, room temperature, no dose effects, sufficient beam current; doubtful sets excluded). The compilation does not rank the sets it shows.",
  "terms": "Facts, cited; stored under operator decision (#69) despite the compilation's cover note. No figure image and no fitted curve stored.",
  "added": "2026-10-06"
}

File: validation/data/sputtering/ar_au_sputter_yamashita1982.json
{
  "kind": "sputter_yield",
  "id": "ar_au_sputter_yamashita1982",
  "ion": "Ar",
  "mass_amu": null,
  "target": "Au",
  "target_state": "not stated in the compilation for this set; the compilation excludes single-crystal targets and states that most specimens were thinned polycrystalline foils or evaporated films (IPPJ-AM-32, p. 2)",
  "incidence_deg": 0.0,
  "points": [
    {
      "energy_ev": 752.0,
      "energy_unc_rel": 0.02,
      "yield": 1.719,
      "yield_unc_rel": 0.02
    },
    {
      "energy_ev": 995.2,
      "energy_unc_rel": 0.02,
      "yield": 2.226,
      "yield_unc_rel": 0.02,
      "note": "symbol identity inferred: centred stem over the S; the left half of the top bar lies under the curve, so T and I (Sletten, whose points lie near 10 keV and above in this figure) cannot be told apart by the bar width; T by the T-over-S pairs at 0.75, 1.5 and 2 keV (the Yamashita sets)"
    },
    {
      "energy_ev": 1502.0,
      "energy_unc_rel": 0.02,
      "yield": 2.413,
      "yield_unc_rel": 0.02
    },
    {
      "energy_ev": 2007.0,
      "energy_unc_rel": 0.02,
      "yield": 3.022,
      "yield_unc_rel": 0.02
    }
  ],
  "original_reference": "M. Yamashita, S. Baba and A. Kinbara, J. Vac. Soc. Japan 25, 249 (1982)",
  "original_doi": "10.3131/jvsj.25.249",
  "compilation": "Matsunami et al., IPPJ-AM-32 (1983); At. Data Nucl. Data Tables 31, 1 (1984)",
  "compilation_figure": "Ar -> Au",
  "compilation_pdf_page": 262,
  "compilation_symbol": "T (YAMASHITA, BABA, KINBARA (1982))",
  "compilation_table_ref": "References for graphs, PDF pp. 281-286 (the figure legend gives the letter)",
  "url": "http://dpc.nifs.ac.jp/IPPJ-AM/IPPJ-AM-32.pdf",
  "crosscheck": {
    "compilation": "Yamamura and Tawara, NIFS-DATA-23 (1995); At. Data Nucl. Data Tables 62, 149 (1996)",
    "figure": "Fig. 310",
    "pdf_page": 96,
    "symbol": "^",
    "agreement": "present in Fig. 310 (letter ^), but none of its 4 points is separable from neighbouring symbols at 200 ppi; not compared (validation/data/digitize/crosscheck_ar_au_nifs23.json)",
    "second_read": "manual glyph-box centre against the template centre (validation/data/digitize/secondread_ar_au_am32.json): Y ratio 0.996, E ratio 1.000 at 752 eV (within the digitizing uncertainty), Y ratio 0.985, E ratio 1.004 at 995 eV (within the digitizing uncertainty), Y ratio 0.998, E ratio 1.001 at 1502 eV (within the digitizing uncertainty), Y ratio 0.990, E ratio 1.002 at 2007 eV (within the digitizing uncertainty)"
  },
  "extraction": "Digitized from the 400 ppi scan of PDF p. 262 with validation/data/digitize/matsunami1983_ipp_am32.py: 2-D affine axis calibration from all ~160 tick marks of the log-log frame (residual rms 0.0055 decade in E, 0.0016 in Y); symbols identified by eye from zoomed rasters (listed in the script) and centred by template matching against the figure's legend glyphs, two template sizes; the fitted curve masked out and not stored. Points with 196 eV <= E <= 10.2 keV only; symbols in that range that could not be identified are listed in the script and not stored. Uncertainties are digitizing only (calibration, centring repeatability and the 0.4 % rms scatter of round-energy points), floored at 2 %; the compilation gives no measurement uncertainty. Energy is the total ion energy, yield in atoms per ion (IPPJ-AM-32, p. 6).",
  "reliability_note": "Included in the compilation's Ar -> Au figure, so it passed the compilation's selection (IPPJ-AM-32, pp. 1-2: absolute or normalized-relative yields, room temperature, no dose effects, sufficient beam current; doubtful sets excluded). The compilation does not rank the sets it shows.",
  "terms": "Facts, cited; stored under operator decision (#69) despite the compilation's cover note. No figure image and no fitted curve stored.",
  "added": "2026-10-06"
}

File: validation/data/sputtering/ar_cu_sputter_akaishi1977.json
{
  "kind": "sputter_yield",
  "id": "ar_cu_sputter_akaishi1977",
  "ion": "Ar",
  "mass_amu": null,
  "target": "Cu",
  "target_state": "not stated in the compilation for this set; the compilation excludes single-crystal targets and states that most specimens were thinned polycrystalline foils or evaporated films (IPPJ-AM-32, p. 2)",
  "incidence_deg": 0.0,
  "points": [
    {
      "energy_ev": 201.3,
      "energy_unc_rel": 0.02,
      "yield": 1.099,
      "yield_unc_rel": 0.02
    },
    {
      "energy_ev": 253.7,
      "energy_unc_rel": 0.02,
      "yield": 1.2,
      "yield_unc_rel": 0.02
    },
    {
      "energy_ev": 302.3,
      "energy_unc_rel": 0.02,
      "yield": 0.9798,
      "yield_unc_rel": 0.02
    },
    {
      "energy_ev": 352.6,
      "energy_unc_rel": 0.02,
      "yield": 1.199,
      "yield_unc_rel": 0.02
    },
    {
      "energy_ev": 406.3,
      "energy_unc_rel": 0.02,
      "yield": 1.706,
      "yield_unc_rel": 0.02
    },
    {
      "energy_ev": 455.3,
      "energy_unc_rel": 0.02,
      "yield": 1.698,
      "yield_unc_rel": 0.02
    },
    {
      "energy_ev": 554.5,
      "energy_unc_rel": 0.02,
      "yield": 2.195,
      "yield_unc_rel": 0.02
    },
    {
      "energy_ev": 603.7,
      "energy_unc_rel": 0.02,
      "yield": 2.711,
      "yield_unc_rel": 0.02
    },
    {
      "energy_ev": 652.5,
      "energy_unc_rel": 0.02,
      "yield": 2.608,
      "yield_unc_rel": 0.02
    },
    {
      "energy_ev": 852.7,
      "energy_unc_rel": 0.02,
      "yield": 3.227,
      "yield_unc_rel": 0.02
    },
    {
      "energy_ev": 1001.0,
      "energy_unc_rel": 0.02,
      "yield": 2.105,
      "yield_unc_rel": 0.02
    },
    {
      "energy_ev": 1149.0,
      "energy_unc_rel": 0.02,
      "yield": 3.222,
      "yield_unc_rel": 0.02
    },
    {
      "energy_ev": 1499.0,
      "energy_unc_rel": 0.02,
      "yield": 3.91,
      "yield_unc_rel": 0.02
    },
    {
      "energy_ev": 1981.0,
      "energy_unc_rel": 0.02,
      "yield": 4.231,
      "yield_unc_rel": 0.02
    }
  ],
  "original_reference": "K. Akaishi, A. Miyahara, Z. Kabeya, S. Sukenobu, M. Komizo and T. Gotoh, J. Vac. Soc. Japan 20, 161 (1977)",
  "original_doi": "10.3131/jvsj.20.161",
  "compilation": "Matsunami et al., IPPJ-AM-32 (1983); At. Data Nucl. Data Tables 31, 1 (1984)",
  "compilation_figure": "Ar -> Cu",
  "compilation_pdf_page": 118,
  "compilation_symbol": "T (AKAISHI, MIYAHARA, KABEYA (1977))",
  "compilation_table_ref": "References for graphs, PDF pp. 281-286 (the figure legend gives the letter)",
  "url": "http://dpc.nifs.ac.jp/IPPJ-AM/IPPJ-AM-32.pdf",
  "crosscheck": {
    "compilation": "Yamamura and Tawara, NIFS-DATA-23 (1995); At. Data Nucl. Data Tables 62, 149 (1996)",
    "figure": "Fig. 120",
    "pdf_page": 49,
    "symbol": "O",
    "agreement": "4 of 14 points compared; Y ratio NIFS/AM-32 1.022 at 201 eV (agree within the combined uncertainty, symbols coincident in both figures), 1.017 at 254 eV (agree within the combined uncertainty), 1.013 at 302 eV (agree within the combined uncertainty), 1.001 at 1001 eV (agree within the combined uncertainty, symbols coincident in both figures); the other points lie in stacks not separable at 200 ppi (validation/data/digitize/crosscheck_ar_cu_nifs23.json)"
  },
  "extraction": "Digitized from the 400 ppi scan of PDF p. 118 with validation/data/digitize/matsunami1983_ipp_am32.py: 2-D affine axis calibration from all ~160 tick marks of the log-log frame (residual rms 0.0040 decade in E, 0.0026 in Y); symbols identified by eye from zoomed rasters (listed in the script) and centred by template matching against the figure's legend glyphs, two template sizes; the fitted curve masked out and not stored. Points with 196 eV <= E <= 10.2 keV only; symbols in that range that could not be identified are listed in the script and not stored. Uncertainties are digitizing only (calibration, centring repeatability and the 0.8 % rms scatter of round-energy points), floored at 2 %; the compilation gives no measurement uncertainty. Energy is the total ion energy, yield in atoms per ion (IPPJ-AM-32, p. 6).",
  "reliability_note": "Included in the compilation's Ar -> Cu figure, so it passed the compilation's selection (IPPJ-AM-32, pp. 1-2: absolute or normalized-relative yields, room temperature, no dose effects, sufficient beam current; doubtful sets excluded). The compilation does not rank the sets it shows.",
  "terms": "Facts, cited; stored under operator decision (#69) despite the compilation's cover note. No figure image and no fitted curve stored.",
  "added": "2026-10-06"
}
