Repository: 2AMLogic/lindhard

# Experimental reference data (level 3)

Published measurements that `lindhard` is compared against
([`docs/validation.md`](../../docs/validation.md) section 3). Everything here
is a measured fact cited to its paper. Code output (SRIM/TRIM tables and
others) is admissible data too ([`CONTRIBUTING.md`](../../CONTRIBUTING.md),
"Data"), but it lives elsewhere, labelled as code output, so that this
directory holds measurements only.

## Status

- **Cu–Ni under Ar+:** [alloys/](alloys/README.md) contains Ho et al.
  (1976), Tables 1–2: nine rows of erosion rates and fitted AES quantities,
  with source units, printed uncertainties and an unresolved 0.5 keV
  inconsistency.

File: validation/data/sputtering/ar_cu_sputter_bader1961.json
{
  "kind": "sputter_yield",
  "id": "ar_cu_sputter_bader1961",
  "ion": "Ar",
  "mass_amu": null,
  "target": "Cu",
  "target_state": "not stated in the compilation for this set; the compilation excludes single-crystal targets and states that most specimens were thinned polycrystalline foils or evaporated films (IPPJ-AM-32, p. 2)",
  "incidence_deg": 0.0,
  "points": [
    {
      "energy_ev": 330.2,
      "energy_unc_rel": 0.02,
      "yield": 1.702,
      "yield_unc_rel": 0.02
    },
    {
      "energy_ev": 833.6,
      "energy_unc_rel": 0.02,
      "yield": 2.609,
      "yield_unc_rel": 0.02
    },
    {
      "energy_ev": 1594.0,
      "energy_unc_rel": 0.02,
      "yield": 4.127,
      "yield_unc_rel": 0.02
    },
    {
      "energy_ev": 2587.0,
      "energy_unc_rel": 0.02,
      "yield": 5.332,
      "yield_unc_rel": 0.02
    },
    {
      "energy_ev": 4039.0,
      "energy_unc_rel": 0.02,
      "yield": 6.258,
      "yield_unc_rel": 0.02
    },
    {
      "energy_ev": 6041.0,
      "energy_unc_rel": 0.02,
      "yield": 7.05,
      "yield_unc_rel": 0.02
    }
  ],
  "original_reference": "M. Bader, F. C. Witteborn and T. W. Snouse, NASA Technical Report R-105 (1961)",
  "original_doi": null,
  "compilation": "Matsunami et al., IPPJ-AM-32 (1983); At. Data Nucl. Data Tables 31, 1 (1984)",
  "compilation_figure": "Ar -> Cu",
  "compilation_pdf_page": 118,
  "compilation_symbol": "F (BADER, WITTEBORN, SNOUSE (1961))",
  "compilation_table_ref": "References for graphs, PDF pp. 281-286 (the figure legend gives the letter)",
  "url": "http://dpc.nifs.ac.jp/IPPJ-AM/IPPJ-AM-32.pdf",
  "crosscheck": {
    "compilation": "Yamamura and Tawara, NIFS-DATA-23 (1995); At. Data Nucl. Data Tables 62, 149 (1996)",
    "figure": "Fig. 120",
    "pdf_page": 49,
    "symbol": "Z",
    "agreement": "present in Fig. 120 (letter Z), but none of its 6 points is separable from neighbouring symbols at 200 ppi; not compared (validation/data/digitize/crosscheck_ar_cu_nifs23.json)"
  },
  "extraction": "Digitized from the 400 ppi scan of PDF p. 118 with validation/data/digitize/matsunami1983_ipp_am32.py: 2-D affine axis calibration from all ~160 tick marks of the log-log frame (residual rms 0.0040 decade in E, 0.0026 in Y); symbols identified by eye from zoomed rasters (listed in the script) and centred by template matching against the figure's legend glyphs, two template sizes; the fitted curve masked out and not stored. Points with 196 eV <= E <= 10.2 keV only; symbols in that range that could not be identified are listed in the script and not stored. Uncertainties are digitizing only (calibration, centring repeatability and the 0.8 % rms scatter of round-energy points), floored at 2 %; the compilation gives no measurement uncertainty. Energy is the total ion energy, yield in atoms per ion (IPPJ-AM-32, p. 6).",
  "reliability_note": "Included in the compilation's Ar -> Cu figure, so it passed the compilation's selection (IPPJ-AM-32, pp. 1-2: absolute or normalized-relative yields, room temperature, no dose effects, sufficient beam current; doubtful sets excluded). The compilation does not rank the sets it shows.",
  "terms": "Facts, cited; stored under operator decision (#69) despite the compilation's cover note. No figure image and no fitted curve stored.",
  "added": "2026-10-06"
}

File: validation/data/sputtering/ar_cu_sputter_bohdansky1980.json
{
  "kind": "sputter_yield",
  "id": "ar_cu_sputter_bohdansky1980",
  "ion": "Ar",
  "mass_amu": null,
  "target": "Cu",
  "target_state": "not stated in the compilation for this set; the compilation excludes single-crystal targets and states that most specimens were thinned polycrystalline foils or evaporated films (IPPJ-AM-32, p. 2)",
  "incidence_deg": 0.0,
  "points": [
    {
      "energy_ev": 1993.0,
      "energy_unc_rel": 0.02,
      "yield": 3.822,
      "yield_unc_rel": 0.02
    }
  ],
  "original_reference": "J. Bohdansky, J. Nucl. Mater. 93-94, 44 (1980)",
  "original_doi": "10.1016/0022-3115(80)90302-5",
  "compilation": "Matsunami et al., IPPJ-AM-32 (1983); At. Data Nucl. Data Tables 31, 1 (1984)",
  "compilation_figure": "Ar -> Cu",
  "compilation_pdf_page": 118,
  "compilation_symbol": "V (BOHDANSKY (1980))",
  "compilation_table_ref": "References for graphs, PDF pp. 281-286 (the figure legend gives the letter)",
  "url": "http://dpc.nifs.ac.jp/IPPJ-AM/IPPJ-AM-32.pdf",
  "crosscheck": {
    "compilation": "Yamamura and Tawara, NIFS-DATA-23 (1995); At. Data Nucl. Data Tables 62, 149 (1996)",
    "figure": "Fig. 120",
    "pdf_page": 49,
    "symbol": "Q",
    "agreement": "present in Fig. 120 (letter Q), but none of its 1 points is separable from neighbouring symbols at 200 ppi; not compared (validation/data/digitize/crosscheck_ar_cu_nifs23.json)"
  },
  "extraction": "Digitized from the 400 ppi scan of PDF p. 118 with validation/data/digitize/matsunami1983_ipp_am32.py: 2-D affine axis calibration from all ~160 tick marks of the log-log frame (residual rms 0.0040 decade in E, 0.0026 in Y); symbols identified by eye from zoomed rasters (listed in the script) and centred by template matching against the figure's legend glyphs, two template sizes; the fitted curve masked out and not stored. Points with 196 eV <= E <= 10.2 keV only; symbols in that range that could not be identified are listed in the script and not stored. Uncertainties are digitizing only (calibration, centring repeatability and the 0.8 % rms scatter of round-energy points), floored at 2 %; the compilation gives no measurement uncertainty. Energy is the total ion energy, yield in atoms per ion (IPPJ-AM-32, p. 6).",
  "reliability_note": "Included in the compilation's Ar -> Cu figure, so it passed the compilation's selection (IPPJ-AM-32, pp. 1-2: absolute or normalized-relative yields, room temperature, no dose effects, sufficient beam current; doubtful sets excluded). The compilation does not rank the sets it shows.",
  "terms": "Facts, cited; stored under operator decision (#69) despite the compilation's cover note. No figure image and no fitted curve stored.",
  "added": "2026-10-06"
}

File: validation/data/sputtering/ar_cu_sputter_dupp1966.json
{
  "kind": "sputter_yield",
  "id": "ar_cu_sputter_dupp1966",
  "ion": "Ar",
  "mass_amu": null,
  "target": "Cu",
  "target_state": "not stated in the compilation for this set; the compilation excludes single-crystal targets and states that most specimens were thinned polycrystalline foils or evaporated films (IPPJ-AM-32, p. 2)",
  "incidence_deg": 0.0,
  "points": [
    {
      "energy_ev": 9904.0,
      "energy_unc_rel": 0.02,
      "yield": 4.789,
      "yield_unc_rel": 0.02
    }
  ],
  "original_reference": "G. Dupp and A. Scharmann, Z. Phys. 192, 284 (1966)",
  "original_doi": "10.1007/BF01325803",
  "compilation": "Matsunami et al., IPPJ-AM-32 (1983); At. Data Nucl. Data Tables 31, 1 (1984)",
  "compilation_figure": "Ar -> Cu",
  "compilation_pdf_page": 118,
  "compilation_symbol": "M (DUPP, SCHARMANN (1966))",
  "compilation_table_ref": "References for graphs, PDF pp. 281-286 (the figure legend gives the letter)",
  "url": "http://dpc.nifs.ac.jp/IPPJ-AM/IPPJ-AM-32.pdf",
  "crosscheck": {
    "compilation": "Yamamura and Tawara, NIFS-DATA-23 (1995); At. Data Nucl. Data Tables 62, 149 (1996)",
    "figure": "Fig. 120",
    "pdf_page": 49,
    "symbol": "L",
    "agreement": "present in Fig. 120 (letter L), but none of its 1 points is separable from neighbouring symbols at 200 ppi; not compared (validation/data/digitize/crosscheck_ar_cu_nifs23.json)"
  },
  "extraction": "Digitized from the 400 ppi scan of PDF p. 118 with validation/data/digitize/matsunami1983_ipp_am32.py: 2-D affine axis calibration from all ~160 tick marks of the log-log frame (residual rms 0.0040 decade in E, 0.0026 in Y); symbols identified by eye from zoomed rasters (listed in the script) and centred by template matching against the figure's legend glyphs, two template sizes; the fitted curve masked out and not stored. Points with 196 eV <= E <= 10.2 keV only; symbols in that range that could not be identified are listed in the script and not stored. Uncertainties are digitizing only (calibration, centring repeatability and the 0.8 % rms scatter of round-energy points), floored at 2 %; the compilation gives no measurement uncertainty. Energy is the total ion energy, yield in atoms per ion (IPPJ-AM-32, p. 6).",
  "reliability_note": "Included in the compilation's Ar -> Cu figure, so it passed the compilation's selection (IPPJ-AM-32, pp. 1-2: absolute or normalized-relative yields, room temperature, no dose effects, sufficient beam current; doubtful sets excluded). The compilation does not rank the sets it shows.",
  "terms": "Facts, cited; stored under operator decision (#69) despite the compilation's cover note. No figure image and no fitted curve stored.",
  "added": "2026-10-06"
}

File: validation/data/sputtering/ar_cu_sputter_fert1961.json
{
  "kind": "sputter_yield",
  "id": "ar_cu_sputter_fert1961",
  "ion": "Ar",
  "mass_amu": null,
  "target": "Cu",
  "target_state": "not stated in the compilation for this set; the compilation excludes single-crystal targets and states that most specimens were thinned polycrystalline foils or evaporated films (IPPJ-AM-32, p. 2)",
  "incidence_deg": 0.0,
  "points": [
    {
      "energy_ev": 9978.0,
      "energy_unc_rel": 0.02,
      "yield": 6.393,
      "yield_unc_rel": 0.02
    }
  ],
  "original_reference": "C. Fert, N. Colombie, B. Fagot and P. V. Chuong, Ionic Bombardment, Bellevue (1961), p. 67 (as cited by the compilation)",
  "original_doi": null,
  "compilation": "Matsunami et al., IPPJ-AM-32 (1983); At. Data Nucl. Data Tables 31, 1 (1984)",
  "compilation_figure": "Ar -> Cu",
  "compilation_pdf_page": 118,
  "compilation_symbol": "G (FERT, COLOMBIE, FAGOT (1961))",
  "compilation_table_ref": "References for graphs, PDF pp. 281-286 (the figure legend gives the letter)",
  "url": "http://dpc.nifs.ac.jp/IPPJ-AM/IPPJ-AM-32.pdf",
  "crosscheck": {
    "compilation": "Yamamura and Tawara, NIFS-DATA-23 (1995); At. Data Nucl. Data Tables 62, 149 (1996)",
    "figure": "Fig. 120",
    "pdf_page": 49,
    "symbol": "F",
    "agreement": "present in Fig. 120 (letter F), but none of its 1 points is separable from neighbouring symbols at 200 ppi; not compared (validation/data/digitize/crosscheck_ar_cu_nifs23.json)"
  },
  "extraction": "Digitized from the 400 ppi scan of PDF p. 118 with validation/data/digitize/matsunami1983_ipp_am32.py: 2-D affine axis calibration from all ~160 tick marks of the log-log frame (residual rms 0.0040 decade in E, 0.0026 in Y); symbols identified by eye from zoomed rasters (listed in the script) and centred by template matching against the figure's legend glyphs, two template sizes; the fitted curve masked out and not stored. Points with 196 eV <= E <= 10.2 keV only; symbols in that range that could not be identified are listed in the script and not stored. Uncertainties are digitizing only (calibration, centring repeatability and the 0.8 % rms scatter of round-energy points), floored at 2 %; the compilation gives no measurement uncertainty. Energy is the total ion energy, yield in atoms per ion (IPPJ-AM-32, p. 6).",
  "reliability_note": "Included in the compilation's Ar -> Cu figure, so it passed the compilation's selection (IPPJ-AM-32, pp. 1-2: absolute or normalized-relative yields, room temperature, no dose effects, sufficient beam current; doubtful sets excluded). The compilation does not rank the sets it shows.",
  "terms": "Facts, cited; stored under operator decision (#69) despite the compilation's cover note. No figure image and no fitted curve stored.",
  "added": "2026-10-06"
}

File: validation/data/sputtering/ar_cu_sputter_guseva1960.json
{
  "kind": "sputter_yield",
  "id": "ar_cu_sputter_guseva1960",
  "ion": "Ar",
  "mass_amu": null,
  "target": "Cu",
  "target_state": "not stated in the compilation for this set; the compilation excludes single-crystal targets and states that most specimens were thinned polycrystalline foils or evaporated films (IPPJ-AM-32, p. 2)",
  "incidence_deg": 0.0,
  "points": [
    {
      "energy_ev": 4956.0,
      "energy_unc_rel": 0.02,
      "yield": 4.117,
      "yield_unc_rel": 0.02
    }
  ],
  "original_reference": "M. I. Guseva, Sov. Phys. Solid State 1, 1410 (1960)",
  "original_doi": null,
  "compilation": "Matsunami et al., IPPJ-AM-32 (1983); At. Data Nucl. Data Tables 31, 1 (1984)",
  "compilation_figure": "Ar -> Cu",
  "compilation_pdf_page": 118,
  "compilation_symbol": "B (GUSEVA (1960))",
  "compilation_table_ref": "References for graphs, PDF pp. 281-286 (the figure legend gives the letter)",
  "url": "http://dpc.nifs.ac.jp/IPPJ-AM/IPPJ-AM-32.pdf",
  "crosscheck": {
    "compilation": "Yamamura and Tawara, NIFS-DATA-23 (1995); At. Data Nucl. Data Tables 62, 149 (1996)",
    "figure": "Fig. 120",
    "pdf_page": 49,
    "symbol": "B",
    "agreement": "1 of 1 points compared; Y ratio NIFS/AM-32 0.994 at 4956 eV (agree within the combined uncertainty); the other points lie in stacks not separable at 200 ppi (validation/data/digitize/crosscheck_ar_cu_nifs23.json)"
  },
  "extraction": "Digitized from the 400 ppi scan of PDF p. 118 with validation/data/digitize/matsunami1983_ipp_am32.py: 2-D affine axis calibration from all ~160 tick marks of the log-log frame (residual rms 0.0040 decade in E, 0.0026 in Y); symbols identified by eye from zoomed rasters (listed in the script) and centred by template matching against the figure's legend glyphs, two template sizes; the fitted curve masked out and not stored. Points with 196 eV <= E <= 10.2 keV only; symbols in that range that could not be identified are listed in the script and not stored. Uncertainties are digitizing only (calibration, centring repeatability and the 0.8 % rms scatter of round-energy points), floored at 2 %; the compilation gives no measurement uncertainty. Energy is the total ion energy, yield in atoms per ion (IPPJ-AM-32, p. 6).",
  "reliability_note": "Included in the compilation's Ar -> Cu figure, so it passed the compilation's selection (IPPJ-AM-32, pp. 1-2: absolute or normalized-relative yields, room temperature, no dose effects, sufficient beam current; doubtful sets excluded). The compilation does not rank the sets it shows.",
  "terms": "Facts, cited; stored under operator decision (#69) despite the compilation's cover note. No figure image and no fitted curve stored.",
  "added": "2026-10-06"
}

File: validation/data/sputtering/ar_cu_sputter_keywell1955.json
{
  "kind": "sputter_yield",
  "id": "ar_cu_sputter_keywell1955",
  "ion": "Ar",
  "mass_amu": null,
  "target": "Cu",
  "target_state": "not stated in the compilation for this set; the compilation excludes single-crystal targets and states that most specimens were thinned polycrystalline foils or evaporated films (IPPJ-AM-32, p. 2)",
  "incidence_deg": 0.0,
  "points": [
    {
      "energy_ev": 455.4,
      "energy_unc_rel": 0.02,
      "yield": 1.198,
      "yield_unc_rel": 0.02
    },
    {
      "energy_ev": 2392.0,
      "energy_unc_rel": 0.02,
      "yield": 4.548,
      "yield_unc_rel": 0.02
    }
  ],
  "original_reference": "F. Keywell, Phys. Rev. 97, 1611 (1955)",
  "original_doi": "10.1103/PhysRev.97.1611",
  "compilation": "Matsunami et al., IPPJ-AM-32 (1983); At. Data Nucl. Data Tables 31, 1 (1984)",
  "compilation_figure": "Ar -> Cu",
  "compilation_pdf_page": 118,
  "compilation_symbol": "A (KEYWELL (1955))",
  "compilation_table_ref": "References for graphs, PDF pp. 281-286 (the figure legend gives the letter)",
  "url": "http://dpc.nifs.ac.jp/IPPJ-AM/IPPJ-AM-32.pdf",
  "crosscheck": {
    "compilation": "Yamamura and Tawara, NIFS-DATA-23 (1995); At. Data Nucl. Data Tables 62, 149 (1996)",
    "figure": "Fig. 120",
    "pdf_page": 49,
    "symbol": "A",
    "agreement": "1 of 2 points compared; Y ratio NIFS/AM-32 1.003 at 455 eV (agree within the combined uncertainty); the other points lie in stacks not separable at 200 ppi (validation/data/digitize/crosscheck_ar_cu_nifs23.json)"
  },
  "extraction": "Digitized from the 400 ppi scan of PDF p. 118 with validation/data/digitize/matsunami1983_ipp_am32.py: 2-D affine axis calibration from all ~160 tick marks of the log-log frame (residual rms 0.0040 decade in E, 0.0026 in Y); symbols identified by eye from zoomed rasters (listed in the script) and centred by template matching against the figure's legend glyphs, two template sizes; the fitted curve masked out and not stored. Points with 196 eV <= E <= 10.2 keV only; symbols in that range that could not be identified are listed in the script and not stored. Uncertainties are digitizing only (calibration, centring repeatability and the 0.8 % rms scatter of round-energy points), floored at 2 %; the compilation gives no measurement uncertainty. Energy is the total ion energy, yield in atoms per ion (IPPJ-AM-32, p. 6).",
  "reliability_note": "Included in the compilation's Ar -> Cu figure, so it passed the compilation's selection (IPPJ-AM-32, pp. 1-2: absolute or normalized-relative yields, room temperature, no dose effects, sufficient beam current; doubtful sets excluded). The compilation does not rank the sets it shows.",
  "terms": "Facts, cited; stored under operator decision (#69) despite the compilation's cover note. No figure image and no fitted curve stored.",
  "added": "2026-10-06"
}

File: validation/data/sputtering/ar_cu_sputter_koshkin1969.json
{
  "kind": "sputter_yield",
  "id": "ar_cu_sputter_koshkin1969",
  "ion": "Ar",
  "mass_amu": null,
  "target": "Cu",
  "target_state": "not stated in the compilation for this set; the compilation excludes single-crystal targets and states that most specimens were thinned polycrystalline foils or evaporated films (IPPJ-AM-32, p. 2)",
  "incidence_deg": 0.0,
  "points": [
    {
      "energy_ev": 1003.0,
      "energy_unc_rel": 0.02,
      "yield": 2.204,
      "yield_unc_rel": 0.02
    },
    {
      "energy_ev": 1988.0,
      "energy_unc_rel": 0.02,
      "yield": 3.029,
      "yield_unc_rel": 0.02
    },
    {
      "energy_ev": 5966.0,
      "energy_unc_rel": 0.02,
      "yield": 6.478,
      "yield_unc_rel": 0.02
    },
    {
      "energy_ev": 7978.0,
      "energy_unc_rel": 0.02,
      "yield": 7.493,
      "yield_unc_rel": 0.02
    }
  ],
  "original_reference": "V. K. Koshkin, J. A. Rysov, I. I. Shkarban and B. M. Gourmin, Proc. 9th Int. Conf. Phenomena in Ionized Gases (Bucharest, 1969), p. 92",
  "original_doi": null,
  "compilation": "Matsunami et al., IPPJ-AM-32 (1983); At. Data Nucl. Data Tables 31, 1 (1984)",
  "compilation_figure": "Ar -> Cu",
  "compilation_pdf_page": 118,
  "compilation_symbol": "O (KOSHKIN, RYSOV, SHKARBAN (1969))",
  "compilation_table_ref": "References for graphs, PDF pp. 281-286 (the figure legend gives the letter)",
  "url": "http://dpc.nifs.ac.jp/IPPJ-AM/IPPJ-AM-32.pdf",
  "crosscheck": {
    "compilation": "Yamamura and Tawara, NIFS-DATA-23 (1995); At. Data Nucl. Data Tables 62, 149 (1996)",
    "figure": "Fig. 120",
    "pdf_page": 49,
    "symbol": "N",
    "agreement": "2 of 4 points compared; Y ratio NIFS/AM-32 0.956 at 1003 eV (agree within twice the combined uncertainty, symbols coincident in both figures), 0.998 at 7978 eV (agree within the combined uncertainty, symbols coincident in both figures); the other points lie in stacks not separable at 200 ppi (validation/data/digitize/crosscheck_ar_cu_nifs23.json)"
  },
  "extraction": "Digitized from the 400 ppi scan of PDF p. 118 with validation/data/digitize/matsunami1983_ipp_am32.py: 2-D affine axis calibration from all ~160 tick marks of the log-log frame (residual rms 0.0040 decade in E, 0.0026 in Y); symbols identified by eye from zoomed rasters (listed in the script) and centred by template matching against the figure's legend glyphs, two template sizes; the fitted curve masked out and not stored. Points with 196 eV <= E <= 10.2 keV only; symbols in that range that could not be identified are listed in the script and not stored. Uncertainties are digitizing only (calibration, centring repeatability and the 0.8 % rms scatter of round-energy points), floored at 2 %; the compilation gives no measurement uncertainty. Energy is the total ion energy, yield in atoms per ion (IPPJ-AM-32, p. 6).",
  "reliability_note": "Included in the compilation's Ar -> Cu figure, so it passed the compilation's selection (IPPJ-AM-32, pp. 1-2: absolute or normalized-relative yields, room temperature, no dose effects, sufficient beam current; doubtful sets excluded). The compilation does not rank the sets it shows.",
  "terms": "Facts, cited; stored under operator decision (#69) despite the compilation's cover note. No figure image and no fitted curve stored.",
  "added": "2026-10-06"
}

File: validation/data/sputtering/ar_cu_sputter_laegreid1961.json
{
  "kind": "sputter_yield",
  "id": "ar_cu_sputter_laegreid1961",
  "ion": "Ar",
  "mass_amu": null,
  "target": "Cu",
  "target_state": "not stated in the compilation for this set; the compilation excludes single-crystal targets and states that most specimens were thinned polycrystalline foils or evaporated films (IPPJ-AM-32, p. 2)",
  "incidence_deg": 0.0,
  "points": [
    {
      "energy_ev": 201.7,
      "energy_unc_rel": 0.02,
      "yield": 1.089,
      "yield_unc_rel": 0.02,
      "note": "symbol identity inferred: H and R are indistinguishable under the overlapping T (R = H plus a top bar); R (Oechsner 1973) appears only near 1 keV, and the H series continues at 250-500 eV"
    },
    {
      "energy_ev": 252.5,
      "energy_unc_rel": 0.02,
      "yield": 1.346,
      "yield_unc_rel": 0.02
    },
    {
      "energy_ev": 353.7,
      "energy_unc_rel": 0.02,
      "yield": 1.748,
      "yield_unc_rel": 0.02
    },
    {
      "energy_ev": 404.1,
      "energy_unc_rel": 0.02,
      "yield": 1.986,
      "yield_unc_rel": 0.02
    },
    {
      "energy_ev": 503.6,
      "energy_unc_rel": 0.02,
      "yield": 2.178,
      "yield_unc_rel": 0.02
    }
  ],
  "original_reference": "N. Laegreid and G. K. Wehner, Trans. 6th Natl. Vacuum Symp. (Pergamon, 1959), p. 164; J. Appl. Phys. 32, 365 (1961)",
  "original_doi": "10.1063/1.1736012",
  "compilation": "Matsunami et al., IPPJ-AM-32 (1983); At. Data Nucl. Data Tables 31, 1 (1984)",
  "compilation_figure": "Ar -> Cu",
  "compilation_pdf_page": 118,
  "compilation_symbol": "H (LAEGREID, WEHNER (1959, 1961))",
  "compilation_table_ref": "References for graphs, PDF pp. 281-286 (the figure legend gives the letter)",
  "url": "http://dpc.nifs.ac.jp/IPPJ-AM/IPPJ-AM-32.pdf",
  "crosscheck": {
    "compilation": "Yamamura and Tawara, NIFS-DATA-23 (1995); At. Data Nucl. Data Tables 62, 149 (1996)",
    "figure": "Fig. 120",
    "pdf_page": 49,
    "symbol": "G",
    "agreement": "1 of 5 points compared; Y ratio NIFS/AM-32 1.031 at 202 eV (agree within twice the combined uncertainty, symbols coincident in both figures, but the NIFS read lies outside the AM-32 reads of the coincident references, so coincidence does not explain it); the other points lie in stacks not separable at 200 ppi (validation/data/digitize/crosscheck_ar_cu_nifs23.json)"
  },
  "extraction": "Digitized from the 400 ppi scan of PDF p. 118 with validation/data/digitize/matsunami1983_ipp_am32.py: 2-D affine axis calibration from all ~160 tick marks of the log-log frame (residual rms 0.0040 decade in E, 0.0026 in Y); symbols identified by eye from zoomed rasters (listed in the script) and centred by template matching against the figure's legend glyphs, two template sizes; the fitted curve masked out and not stored. Points with 196 eV <= E <= 10.2 keV only; symbols in that range that could not be identified are listed in the script and not stored. Uncertainties are digitizing only (calibration, centring repeatability and the 0.8 % rms scatter of round-energy points), floored at 2 %; the compilation gives no measurement uncertainty. Energy is the total ion energy, yield in atoms per ion (IPPJ-AM-32, p. 6).",
  "reliability_note": "Included in the compilation's Ar -> Cu figure, so it passed the compilation's selection (IPPJ-AM-32, pp. 1-2: absolute or normalized-relative yields, room temperature, no dose effects, sufficient beam current; doubtful sets excluded). The compilation does not rank the sets it shows.",
  "terms": "Facts, cited; stored under operator decision (#69) despite the compilation's cover note. No figure image and no fitted curve stored.",
  "added": "2026-10-06"
}

File: validation/data/sputtering/ar_cu_sputter_oechsner1973.json
{
  "kind": "sputter_yield",
  "id": "ar_cu_sputter_oechsner1973",
  "ion": "Ar",
  "mass_amu": null,
  "target": "Cu",
  "target_state": "not stated in the compilation for this set; the compilation excludes single-crystal targets and states that most specimens were thinned polycrystalline foils or evaporated films (IPPJ-AM-32, p. 2)",
  "incidence_deg": 0.0,
  "points": [
    {
      "energy_ev": 1052.0,
      "energy_unc_rel": 0.02,
      "yield": 3.676,
      "yield_unc_rel": 0.02
    }
  ],
  "original_reference": "H. Oechsner, Z. Phys. 261, 37 (1973)",
  "original_doi": "10.1007/BF01402280",
  "compilation": "Matsunami et al., IPPJ-AM-32 (1983); At. Data Nucl. Data Tables 31, 1 (1984)",
  "compilation_figure": "Ar -> Cu",
  "compilation_pdf_page": 118,
  "compilation_symbol": "R (OECHSNER (1973))",
  "compilation_table_ref": "References for graphs, PDF pp. 281-286 (the figure legend gives the letter)",
  "url": "http://dpc.nifs.ac.jp/IPPJ-AM/IPPJ-AM-32.pdf",
  "crosscheck": {
    "compilation": "Yamamura and Tawara, NIFS-DATA-23 (1995); At. Data Nucl. Data Tables 62, 149 (1996)",
    "figure": "Fig. 120",
    "pdf_page": 49,
    "symbol": "U",
    "agreement": "present in Fig. 120 (letter U), but none of its 1 points is separable from neighbouring symbols at 200 ppi; not compared (validation/data/digitize/crosscheck_ar_cu_nifs23.json)"
  },
  "extraction": "Digitized from the 400 ppi scan of PDF p. 118 with validation/data/digitize/matsunami1983_ipp_am32.py: 2-D affine axis calibration from all ~160 tick marks of the log-log frame (residual rms 0.0040 decade in E, 0.0026 in Y); symbols identified by eye from zoomed rasters (listed in the script) and centred by template matching against the figure's legend glyphs, two template sizes; the fitted curve masked out and not stored. Points with 196 eV <= E <= 10.2 keV only; symbols in that range that could not be identified are listed in the script and not stored. Uncertainties are digitizing only (calibration, centring repeatability and the 0.8 % rms scatter of round-energy points), floored at 2 %; the compilation gives no measurement uncertainty. Energy is the total ion energy, yield in atoms per ion (IPPJ-AM-32, p. 6).",
  "reliability_note": "Included in the compilation's Ar -> Cu figure, so it passed the compilation's selection (IPPJ-AM-32, pp. 1-2: absolute or normalized-relative yields, room temperature, no dose effects, sufficient beam current; doubtful sets excluded). The compilation does not rank the sets it shows.",
  "terms": "Facts, cited; stored under operator decision (#69) despite the compilation's cover note. No figure image and no fitted curve stored.",
  "added": "2026-10-06"
}

File: validation/data/sputtering/ar_cu_sputter_okajima1981.json
{
  "kind": "sputter_yield",
  "id": "ar_cu_sputter_okajima1981",
  "ion": "Ar",
  "mass_amu": null,
  "target": "Cu",
  "target_state": "not stated in the compilation for this set; the compilation excludes single-crystal targets and states that most specimens were thinned polycrystalline foils or evaporated films (IPPJ-AM-32, p. 2)",
  "incidence_deg": 0.0,
  "points": [
    {
      "energy_ev": 9925.0,
      "energy_unc_rel": 0.02,
      "yield": 4.335,
      "yield_unc_rel": 0.02
    }
  ],
  "original_reference": "Y. Okajima, Jpn. J. Appl. Phys. 20, 2313 (1981)",
  "original_doi": "10.1143/JJAP.20.2313",
  "compilation": "Matsunami et al., IPPJ-AM-32 (1983); At. Data Nucl. Data Tables 31, 1 (1984)",
  "compilation_figure": "Ar -> Cu",
  "compilation_pdf_page": 118,
  "compilation_symbol": "W (OKAJIMA (1981))",
  "compilation_table_ref": "References for graphs, PDF pp. 281-286 (the figure legend gives the letter)",
  "url": "http://dpc.nifs.ac.jp/IPPJ-AM/IPPJ-AM-32.pdf",
  "crosscheck": {
    "compilation": "Yamamura and Tawara, NIFS-DATA-23 (1995); At. Data Nucl. Data Tables 62, 149 (1996)",
    "figure": "Fig. 120",
    "pdf_page": 49,
    "symbol": "V",
    "agreement": "present in Fig. 120 (letter V), but none of its 1 points is separable from neighbouring symbols at 200 ppi; not compared (validation/data/digitize/crosscheck_ar_cu_nifs23.json)"
  },
  "extraction": "Digitized from the 400 ppi scan of PDF p. 118 with validation/data/digitize/matsunami1983_ipp_am32.py: 2-D affine axis calibration from all ~160 tick marks of the log-log frame (residual rms 0.0040 decade in E, 0.0026 in Y); symbols identified by eye from zoomed rasters (listed in the script) and centred by template matching against the figure's legend glyphs, two template sizes; the fitted curve masked out and not stored. Points with 196 eV <= E <= 10.2 keV only; symbols in that range that could not be identified are listed in the script and not stored. Uncertainties are digitizing only (calibration, centring repeatability and the 0.8 % rms scatter of round-energy points), floored at 2 %; the compilation gives no measurement uncertainty. Energy is the total ion energy, yield in atoms per ion (IPPJ-AM-32, p. 6).",
  "reliability_note": "Included in the compilation's Ar -> Cu figure, so it passed the compilation's selection (IPPJ-AM-32, pp. 1-2: absolute or normalized-relative yields, room temperature, no dose effects, sufficient beam current; doubtful sets excluded). The compilation does not rank the sets it shows.",
  "terms": "Facts, cited; stored under operator decision (#69) despite the compilation's cover note. No figure image and no fitted curve stored.",
  "added": "2026-10-06"
}

File: validation/data/sputtering/ar_cu_sputter_perovic1961.json
{
  "kind": "sputter_yield",
  "id": "ar_cu_sputter_perovic1961",
  "ion": "Ar",
  "mass_amu": null,
  "target": "Cu",
  "target_state": "not stated in the compilation for this set; the compilation excludes single-crystal targets and states that most specimens were thinned polycrystalline foils or evaporated films (IPPJ-AM-32, p. 2)",
  "incidence_deg": 0.0,
  "points": [
    {
      "energy_ev": 8437.0,
      "energy_unc_rel": 0.02,
      "yield": 4.548,
      "yield_unc_rel": 0.02
    }
  ],
  "original_reference": "B. Perovic and B. Cobic, Proc. 5th Int. Conf. Ionization Phenomena in Gases (Munich, 1961), p. 1165",
  "original_doi": null,
  "compilation": "Matsunami et al., IPPJ-AM-32 (1983); At. Data Nucl. Data Tables 31, 1 (1984)",
  "compilation_figure": "Ar -> Cu",
  "compilation_pdf_page": 118,
  "compilation_symbol": "I (PEROVIC, COBIC (1961))",
  "compilation_table_ref": "References for graphs, PDF pp. 281-286 (the figure legend gives the letter)",
  "url": "http://dpc.nifs.ac.jp/IPPJ-AM/IPPJ-AM-32.pdf",
  "crosscheck": {
    "compilation": "Yamamura and Tawara, NIFS-DATA-23 (1995); At. Data Nucl. Data Tables 62, 149 (1996)",
    "figure": "Fig. 120",
    "pdf_page": 49,
    "symbol": "H",
    "agreement": "present in Fig. 120 (letter H), but none of its 1 points is separable from neighbouring symbols at 200 ppi; not compared (validation/data/digitize/crosscheck_ar_cu_nifs23.json)"
  },
  "extraction": "Digitized from the 400 ppi scan of PDF p. 118 with validation/data/digitize/matsunami1983_ipp_am32.py: 2-D affine axis calibration from all ~160 tick marks of the log-log frame (residual rms 0.0040 decade in E, 0.0026 in Y); symbols identified by eye from zoomed rasters (listed in the script) and centred by template matching against the figure's legend glyphs, two template sizes; the fitted curve masked out and not stored. Points with 196 eV <= E <= 10.2 keV only; symbols in that range that could not be identified are listed in the script and not stored. Uncertainties are digitizing only (calibration, centring repeatability and the 0.8 % rms scatter of round-energy points), floored at 2 %; the compilation gives no measurement uncertainty. Energy is the total ion energy, yield in atoms per ion (IPPJ-AM-32, p. 6).",
  "reliability_note": "Included in the compilation's Ar -> Cu figure, so it passed the compilation's selection (IPPJ-AM-32, pp. 1-2: absolute or normalized-relative yields, room temperature, no dose effects, sufficient beam current; doubtful sets excluded). The compilation does not rank the sets it shows.",
  "terms": "Facts, cited; stored under operator decision (#69) despite the compilation's cover note. No figure image and no fitted curve stored.",
  "added": "2026-10-06"
}

File: validation/data/sputtering/ar_cu_sputter_southern1963.json
{
  "kind": "sputter_yield",
  "id": "ar_cu_sputter_southern1963",
  "ion": "Ar",
  "mass_amu": null,
  "target": "Cu",
  "target_state": "not stated in the compilation for this set; the compilation excludes single-crystal targets and states that most specimens were thinned polycrystalline foils or evaporated films (IPPJ-AM-32, p. 2)",
  "incidence_deg": 0.0,
  "points": [
    {
      "energy_ev": 1056.0,
      "energy_unc_rel": 0.02,
      "yield": 2.579,
      "yield_unc_rel": 0.02
    },
    {
      "energy_ev": 1508.0,
      "energy_unc_rel": 0.02,
      "yield": 3.395,
      "yield_unc_rel": 0.02
    },
    {
      "energy_ev": 2008.0,
      "energy_unc_rel": 0.02,
      "yield": 4.008,
      "yield_unc_rel": 0.02,
      "note": "symbol identity inferred: top of the J stem visible right of the T stem; the hook lies under the curve and the V"
    },
    {
      "energy_ev": 2502.0,
      "energy_unc_rel": 0.02,
      "yield": 4.545,
      "yield_unc_rel": 0.02
    }
  ],
  "original_reference": "A. L. Southern, W. R. Willis and M. T. Robinson, J. Appl. Phys. 34, 153 (1963)",
  "original_doi": "10.1063/1.1729057",
  "compilation": "Matsunami et al., IPPJ-AM-32 (1983); At. Data Nucl. Data Tables 31, 1 (1984)",
  "compilation_figure": "Ar -> Cu",
  "compilation_pdf_page": 118,
  "compilation_symbol": "J (SOUTHERN, WILLIS, ROBINSON (1963))",
  "compilation_table_ref": "References for graphs, PDF pp. 281-286 (the figure legend gives the letter)",
  "url": "http://dpc.nifs.ac.jp/IPPJ-AM/IPPJ-AM-32.pdf",
  "crosscheck": {
    "compilation": "Yamamura and Tawara, NIFS-DATA-23 (1995); At. Data Nucl. Data Tables 62, 149 (1996)",
    "figure": "Fig. 120",
    "pdf_page": 49,
    "symbol": "J",
    "agreement": "present in Fig. 120 (letter J), but none of its 4 points is separable from neighbouring symbols at 200 ppi; not compared (validation/data/digitize/crosscheck_ar_cu_nifs23.json)"
  },
  "extraction": "Digitized from the 400 ppi scan of PDF p. 118 with validation/data/digitize/matsunami1983_ipp_am32.py: 2-D affine axis calibration from all ~160 tick marks of the log-log frame (residual rms 0.0040 decade in E, 0.0026 in Y); symbols identified by eye from zoomed rasters (listed in the script) and centred by template matching against the figure's legend glyphs, two template sizes; the fitted curve masked out and not stored. Points with 196 eV <= E <= 10.2 keV only; symbols in that range that could not be identified are listed in the script and not stored. Uncertainties are digitizing only (calibration, centring repeatability and the 0.8 % rms scatter of round-energy points), floored at 2 %; the compilation gives no measurement uncertainty. Energy is the total ion energy, yield in atoms per ion (IPPJ-AM-32, p. 6).",
  "reliability_note": "Included in the compilation's Ar -> Cu figure, so it passed the compilation's selection (IPPJ-AM-32, pp. 1-2: absolute or normalized-relative yields, room temperature, no dose effects, sufficient beam current; doubtful sets excluded). The compilation does not rank the sets it shows.",
  "terms": "Facts, cited; stored under operator decision (#69) despite the compilation's cover note. No figure image and no fitted curve stored.",
  "added": "2026-10-06"
}

File: validation/data/sputtering/ar_cu_sputter_weijsenfeld1967.json
{
  "kind": "sputter_yield",
  "id": "ar_cu_sputter_weijsenfeld1967",
  "ion": "Ar",
  "mass_amu": null,
  "target": "Cu",
  "target_state": "not stated in the compilation for this set; the compilation excludes single-crystal targets and states that most specimens were thinned polycrystalline foils or evaporated films (IPPJ-AM-32, p. 2)",
  "incidence_deg": 0.0,
  "points": [
    {
      "energy_ev": 353.9,
      "energy_unc_rel": 0.02,
      "yield": 1.443,
      "yield_unc_rel": 0.02
    },
    {
      "energy_ev": 503.5,
      "energy_unc_rel": 0.02,
      "yield": 1.925,
      "yield_unc_rel": 0.02
    },
    {
      "energy_ev": 705.6,
      "energy_unc_rel": 0.02,
      "yield": 2.525,
      "yield_unc_rel": 0.02
    },
    {
      "energy_ev": 956.3,
      "energy_unc_rel": 0.02,
      "yield": 2.819,
      "yield_unc_rel": 0.02
    }
  ],
  "original_reference": "C. H. Weijsenfeld, Philips Res. Rep. Suppl. No. 2 (1967)",
  "original_doi": null,
  "compilation": "Matsunami et al., IPPJ-AM-32 (1983); At. Data Nucl. Data Tables 31, 1 (1984)",
  "compilation_figure": "Ar -> Cu",
  "compilation_pdf_page": 118,
  "compilation_symbol": "N (WEIJSENFELD (1967))",
  "compilation_table_ref": "References for graphs, PDF pp. 281-286 (the figure legend gives the letter)",
  "url": "http://dpc.nifs.ac.jp/IPPJ-AM/IPPJ-AM-32.pdf",
  "crosscheck": {
    "compilation": "Yamamura and Tawara, NIFS-DATA-23 (1995); At. Data Nucl. Data Tables 62, 149 (1996)",
    "figure": "Fig. 120",
    "pdf_page": 49,
    "symbol": "P",
    "agreement": "present in Fig. 120 (letter P), but none of its 4 points is separable from neighbouring symbols at 200 ppi; not compared (validation/data/digitize/crosscheck_ar_cu_nifs23.json)"
  },
  "extraction": "Digitized from the 400 ppi scan of PDF p. 118 with validation/data/digitize/matsunami1983_ipp_am32.py: 2-D affine axis calibration from all ~160 tick marks of the log-log frame (residual rms 0.0040 decade in E, 0.0026 in Y); symbols identified by eye from zoomed rasters (listed in the script) and centred by template matching against the figure's legend glyphs, two template sizes; the fitted curve masked out and not stored. Points with 196 eV <= E <= 10.2 keV only; symbols in that range that could not be identified are listed in the script and not stored. Uncertainties are digitizing only (calibration, centring repeatability and the 0.8 % rms scatter of round-energy points), floored at 2 %; the compilation gives no measurement uncertainty. Energy is the total ion energy, yield in atoms per ion (IPPJ-AM-32, p. 6).",
  "reliability_note": "Included in the compilation's Ar -> Cu figure, so it passed the compilation's selection (IPPJ-AM-32, pp. 1-2: absolute or normalized-relative yields, room temperature, no dose effects, sufficient beam current; doubtful sets excluded). The compilation does not rank the sets it shows.",
  "terms": "Facts, cited; stored under operator decision (#69) despite the compilation's cover note. No figure image and no fitted curve stored.",
  "added": "2026-10-06"
}

File: validation/data/sputtering/ar_cu_sputter_yonts1960.json
{
  "kind": "sputter_yield",
  "id": "ar_cu_sputter_yonts1960",
  "ion": "Ar",
  "mass_amu": null,
  "target": "Cu",
  "target_state": "not stated in the compilation for this set; the compilation excludes single-crystal targets and states that most specimens were thinned polycrystalline foils or evaporated films (IPPJ-AM-32, p. 2)",
  "incidence_deg": 0.0,
  "points": [
    {
      "energy_ev": 7440.0,
      "energy_unc_rel": 0.02,
      "yield": 7.365,
      "yield_unc_rel": 0.02
    }
  ],
  "original_reference": "O. C. Yonts, C. E. Normand and D. E. Harrison Jr., J. Appl. Phys. 31, 447 (1960)",
  "original_doi": "10.1063/1.1735605",
  "compilation": "Matsunami et al., IPPJ-AM-32 (1983); At. Data Nucl. Data Tables 31, 1 (1984)",
  "compilation_figure": "Ar -> Cu",
  "compilation_pdf_page": 118,
  "compilation_symbol": "D (YONTS, NORMAND, HARRISON (1960))",
  "compilation_table_ref": "References for graphs, PDF pp. 281-286 (the figure legend gives the letter)",
  "url": "http://dpc.nifs.ac.jp/IPPJ-AM/IPPJ-AM-32.pdf",
  "crosscheck": {
    "compilation": "Yamamura and Tawara, NIFS-DATA-23 (1995); At. Data Nucl. Data Tables 62, 149 (1996)",
    "figure": "Fig. 120",
    "pdf_page": 49,
    "symbol": "D",
    "agreement": "1 of 1 points compared; Y ratio NIFS/AM-32 1.015 at 7440 eV (agree within the combined uncertainty, symbols coincident in both figures); the other points lie in stacks not separable at 200 ppi (validation/data/digitize/crosscheck_ar_cu_nifs23.json)"
  },
  "extraction": "Digitized from the 400 ppi scan of PDF p. 118 with validation/data/digitize/matsunami1983_ipp_am32.py: 2-D affine axis calibration from all ~160 tick marks of the log-log frame (residual rms 0.0040 decade in E, 0.0026 in Y); symbols identified by eye from zoomed rasters (listed in the script) and centred by template matching against the figure's legend glyphs, two template sizes; the fitted curve masked out and not stored. Points with 196 eV <= E <= 10.2 keV only; symbols in that range that could not be identified are listed in the script and not stored. Uncertainties are digitizing only (calibration, centring repeatability and the 0.8 % rms scatter of round-energy points), floored at 2 %; the compilation gives no measurement uncertainty. Energy is the total ion energy, yield in atoms per ion (IPPJ-AM-32, p. 6).",
  "reliability_note": "Included in the compilation's Ar -> Cu figure, so it passed the compilation's selection (IPPJ-AM-32, pp. 1-2: absolute or normalized-relative yields, room temperature, no dose effects, sufficient beam current; doubtful sets excluded). The compilation does not rank the sets it shows.",
  "terms": "Facts, cited; stored under operator decision (#69) despite the compilation's cover note. No figure image and no fitted curve stored.",
  "added": "2026-10-06"
}
