Repository: 2AMLogic/lindhard

# Experimental reference data (level 3)

Published measurements that `lindhard` is compared against
([`docs/validation.md`](../../docs/validation.md) section 3). Everything here
is a measured fact cited to its paper. Code output (SRIM/TRIM tables and
others) is admissible data too ([`CONTRIBUTING.md`](../../CONTRIBUTING.md),
"Data"), but it lives elsewhere, labelled as code output, so that this
directory holds measurements only.

## Status

- **Cu–Ni under Ar+:** [alloys/](alloys/README.md) contains Ho et al.
  (1976), Tables 1–2: nine rows of erosion rates and fitted AES quantities,
  with source units, printed uncertainties and an unresolved 0.5 keV
  inconsistency.

File: validation/data/sputtering/ar_ni_sputter_fetz1963.json
{
  "kind": "sputter_yield",
  "id": "ar_ni_sputter_fetz1963",
  "ion": "Ar",
  "mass_amu": null,
  "target": "Ni",
  "target_state": "not stated in the compilation for this set; the compilation excludes single-crystal targets and states that most specimens were thinned polycrystalline foils or evaporated films (IPPJ-AM-32, p. 2)",
  "incidence_deg": 0.0,
  "points": [
    {
      "energy_ev": 294.4,
      "energy_unc_rel": 0.02,
      "yield": 0.7668,
      "yield_unc_rel": 0.02
    },
    {
      "energy_ev": 737.7,
      "energy_unc_rel": 0.02,
      "yield": 1.506,
      "yield_unc_rel": 0.02
    },
    {
      "energy_ev": 886.4,
      "energy_unc_rel": 0.02,
      "yield": 1.764,
      "yield_unc_rel": 0.02
    }
  ],
  "original_reference": "H. Fetz and H. Oechsner, Proc. 6th Int. Conf. Ionization Phenomena in Gases (Paris, 1963), Vol. II, p. 39 (volume and page as read from the report's text layer, not verified)",
  "original_doi": null,
  "compilation": "Matsunami et al., IPPJ-AM-32 (1983); At. Data Nucl. Data Tables 31, 1 (1984)",
  "compilation_figure": "Ar -> Ni",
  "compilation_pdf_page": 103,
  "compilation_symbol": "E (FETZ, OECHSNER (1963))",
  "compilation_table_ref": "References for graphs, PDF pp. 281-286 (the figure legend gives the letter)",
  "url": "http://dpc.nifs.ac.jp/IPPJ-AM/IPPJ-AM-32.pdf",
  "crosscheck": {
    "compilation": "Yamamura and Tawara, NIFS-DATA-23 (1995); At. Data Nucl. Data Tables 62, 149 (1996)",
    "figure": "Fig. 105",
    "pdf_page": 45,
    "symbol": "E",
    "agreement": "present in Fig. 105 (letter E), but none of its 3 points is separable from neighbouring symbols at 200 ppi; not compared (validation/data/digitize/crosscheck_ar_ni_nifs23.json)",
    "second_read": "manual glyph-box centre against the template centre (validation/data/digitize/secondread_ar_ni_am32.json): Y ratio 0.992, E ratio 1.008 at 294 eV (within the digitizing uncertainty), Y ratio 0.993, E ratio 1.005 at 738 eV (within the digitizing uncertainty), Y ratio 0.988, E ratio 1.005 at 886 eV (within the digitizing uncertainty)"
  },
  "extraction": "Digitized from the 400 ppi scan of PDF p. 103 with validation/data/digitize/matsunami1983_ipp_am32.py: 2-D affine axis calibration from all ~160 tick marks of the log-log frame (residual rms 0.0057 decade in E, 0.0021 in Y); symbols identified by eye from zoomed rasters (listed in the script) and centred by template matching against the figure's legend glyphs, two template sizes; the fitted curve masked out and not stored. Points with 196 eV <= E <= 10.2 keV only; symbols in that range that could not be identified are listed in the script and not stored. Uncertainties are digitizing only (calibration, centring repeatability and the 1.6 % rms scatter of round-energy points), floored at 2 %; the compilation gives no measurement uncertainty. Energy is the total ion energy, yield in atoms per ion (IPPJ-AM-32, p. 6).",
  "reliability_note": "Included in the compilation's Ar -> Ni figure, so it passed the compilation's selection (IPPJ-AM-32, pp. 1-2: absolute or normalized-relative yields, room temperature, no dose effects, sufficient beam current; doubtful sets excluded). The compilation does not rank the sets it shows.",
  "terms": "Facts, cited; stored under operator decision (#69) despite the compilation's cover note. No figure image and no fitted curve stored.",
  "added": "2026-11-10"
}

File: validation/data/sputtering/ar_ni_sputter_laegreid1961.json
{
  "kind": "sputter_yield",
  "id": "ar_ni_sputter_laegreid1961",
  "ion": "Ar",
  "mass_amu": null,
  "target": "Ni",
  "target_state": "not stated in the compilation for this set; the compilation excludes single-crystal targets and states that most specimens were thinned polycrystalline foils or evaporated films (IPPJ-AM-32, p. 2)",
  "incidence_deg": 0.0,
  "points": [
    {
      "energy_ev": 394.1,
      "energy_unc_rel": 0.021,
      "yield": 1.225,
      "yield_unc_rel": 0.02
    }
  ],
  "original_reference": "N. Laegreid and G. K. Wehner, Trans. 6th Natl. Vacuum Symp. (Pergamon, 1959), p. 164; J. Appl. Phys. 32, 365 (1961)",
  "original_doi": "10.1063/1.1736012",
  "compilation": "Matsunami et al., IPPJ-AM-32 (1983); At. Data Nucl. Data Tables 31, 1 (1984)",
  "compilation_figure": "Ar -> Ni",
  "compilation_pdf_page": 103,
  "compilation_symbol": "C (LAEGREID, WEHNER (1959, 1961))",
  "compilation_table_ref": "References for graphs, PDF pp. 281-286 (the figure legend gives the letter)",
  "url": "http://dpc.nifs.ac.jp/IPPJ-AM/IPPJ-AM-32.pdf",
  "crosscheck": {
    "compilation": "Yamamura and Tawara, NIFS-DATA-23 (1995); At. Data Nucl. Data Tables 62, 149 (1996)",
    "figure": "Fig. 105",
    "pdf_page": 45,
    "symbol": "C",
    "agreement": "present in Fig. 105 (letter C), but none of its 1 points is separable from neighbouring symbols at 200 ppi; not compared (validation/data/digitize/crosscheck_ar_ni_nifs23.json)",
    "second_read": "manual glyph-box centre against the template centre (validation/data/digitize/secondread_ar_ni_am32.json): Y ratio 0.999, E ratio 0.999 at 394 eV (within the digitizing uncertainty)"
  },
  "extraction": "Digitized from the 400 ppi scan of PDF p. 103 with validation/data/digitize/matsunami1983_ipp_am32.py: 2-D affine axis calibration from all ~160 tick marks of the log-log frame (residual rms 0.0057 decade in E, 0.0021 in Y); symbols identified by eye from zoomed rasters (listed in the script) and centred by template matching against the figure's legend glyphs, two template sizes; the fitted curve masked out and not stored. Points with 196 eV <= E <= 10.2 keV only; symbols in that range that could not be identified are listed in the script and not stored. Uncertainties are digitizing only (calibration, centring repeatability and the 1.6 % rms scatter of round-energy points), floored at 2 %; the compilation gives no measurement uncertainty. Energy is the total ion energy, yield in atoms per ion (IPPJ-AM-32, p. 6).",
  "reliability_note": "Included in the compilation's Ar -> Ni figure, so it passed the compilation's selection (IPPJ-AM-32, pp. 1-2: absolute or normalized-relative yields, room temperature, no dose effects, sufficient beam current; doubtful sets excluded). The compilation does not rank the sets it shows.",
  "terms": "Facts, cited; stored under operator decision (#69) despite the compilation's cover note. No figure image and no fitted curve stored.",
  "added": "2026-11-10"
}

File: validation/data/sputtering/ar_ni_sputter_oechsner1973.json
{
  "kind": "sputter_yield",
  "id": "ar_ni_sputter_oechsner1973",
  "ion": "Ar",
  "mass_amu": null,
  "target": "Ni",
  "target_state": "not stated in the compilation for this set; the compilation excludes single-crystal targets and states that most specimens were thinned polycrystalline foils or evaporated films (IPPJ-AM-32, p. 2)",
  "incidence_deg": 0.0,
  "points": [
    {
      "energy_ev": 1049.0,
      "energy_unc_rel": 0.02,
      "yield": 2.111,
      "yield_unc_rel": 0.02
    }
  ],
  "original_reference": "H. Oechsner, Z. Phys. 261, 37 (1973)",
  "original_doi": "10.1007/BF01402280",
  "compilation": "Matsunami et al., IPPJ-AM-32 (1983); At. Data Nucl. Data Tables 31, 1 (1984)",
  "compilation_figure": "Ar -> Ni",
  "compilation_pdf_page": 103,
  "compilation_symbol": "G (OECHSNER (1973))",
  "compilation_table_ref": "References for graphs, PDF pp. 281-286 (the figure legend gives the letter)",
  "url": "http://dpc.nifs.ac.jp/IPPJ-AM/IPPJ-AM-32.pdf",
  "crosscheck": {
    "compilation": "Yamamura and Tawara, NIFS-DATA-23 (1995); At. Data Nucl. Data Tables 62, 149 (1996)",
    "figure": "Fig. 105",
    "pdf_page": 45,
    "symbol": "L",
    "agreement": "present in Fig. 105 (letter L), but none of its 1 points is separable from neighbouring symbols at 200 ppi; not compared (validation/data/digitize/crosscheck_ar_ni_nifs23.json)",
    "second_read": "manual glyph-box centre against the template centre (validation/data/digitize/secondread_ar_ni_am32.json): Y ratio 1.002, E ratio 0.998 at 1049 eV (within the digitizing uncertainty)"
  },
  "extraction": "Digitized from the 400 ppi scan of PDF p. 103 with validation/data/digitize/matsunami1983_ipp_am32.py: 2-D affine axis calibration from all ~160 tick marks of the log-log frame (residual rms 0.0057 decade in E, 0.0021 in Y); symbols identified by eye from zoomed rasters (listed in the script) and centred by template matching against the figure's legend glyphs, two template sizes; the fitted curve masked out and not stored. Points with 196 eV <= E <= 10.2 keV only; symbols in that range that could not be identified are listed in the script and not stored. Uncertainties are digitizing only (calibration, centring repeatability and the 1.6 % rms scatter of round-energy points), floored at 2 %; the compilation gives no measurement uncertainty. Energy is the total ion energy, yield in atoms per ion (IPPJ-AM-32, p. 6).",
  "reliability_note": "Included in the compilation's Ar -> Ni figure, so it passed the compilation's selection (IPPJ-AM-32, pp. 1-2: absolute or normalized-relative yields, room temperature, no dose effects, sufficient beam current; doubtful sets excluded). The compilation does not rank the sets it shows.",
  "terms": "Facts, cited; stored under operator decision (#69) despite the compilation's cover note. No figure image and no fitted curve stored.",
  "added": "2026-11-10"
}

File: validation/data/sputtering/ar_ni_sputter_okajima1981.json
{
  "kind": "sputter_yield",
  "id": "ar_ni_sputter_okajima1981",
  "ion": "Ar",
  "mass_amu": null,
  "target": "Ni",
  "target_state": "not stated in the compilation for this set; the compilation excludes single-crystal targets and states that most specimens were thinned polycrystalline foils or evaporated films (IPPJ-AM-32, p. 2)",
  "incidence_deg": 0.0,
  "points": [
    {
      "energy_ev": 10180.0,
      "energy_unc_rel": 0.02,
      "yield": 3.106,
      "yield_unc_rel": 0.02
    }
  ],
  "original_reference": "Y. Okajima, Jpn. J. Appl. Phys. 20, 2313 (1981)",
  "original_doi": "10.1143/JJAP.20.2313",
  "compilation": "Matsunami et al., IPPJ-AM-32 (1983); At. Data Nucl. Data Tables 31, 1 (1984)",
  "compilation_figure": "Ar -> Ni",
  "compilation_pdf_page": 103,
  "compilation_symbol": "J (OKAJIMA (1981))",
  "compilation_table_ref": "References for graphs, PDF pp. 281-286 (the figure legend gives the letter)",
  "url": "http://dpc.nifs.ac.jp/IPPJ-AM/IPPJ-AM-32.pdf",
  "crosscheck": {
    "compilation": "Yamamura and Tawara, NIFS-DATA-23 (1995); At. Data Nucl. Data Tables 62, 149 (1996)",
    "figure": "Fig. 105",
    "pdf_page": 45,
    "symbol": "K",
    "agreement": "1 of 1 points compared; Y ratio NIFS/AM-32 1.005 at 10180 eV (agree within the combined uncertainty); the other points lie in stacks not separable at 200 ppi (validation/data/digitize/crosscheck_ar_ni_nifs23.json)",
    "second_read": "manual glyph-box centre against the template centre (validation/data/digitize/secondread_ar_ni_am32.json): Y ratio 1.000, E ratio 0.996 at 10180 eV (within the digitizing uncertainty)"
  },
  "extraction": "Digitized from the 400 ppi scan of PDF p. 103 with validation/data/digitize/matsunami1983_ipp_am32.py: 2-D affine axis calibration from all ~160 tick marks of the log-log frame (residual rms 0.0057 decade in E, 0.0021 in Y); symbols identified by eye from zoomed rasters (listed in the script) and centred by template matching against the figure's legend glyphs, two template sizes; the fitted curve masked out and not stored. Points with 196 eV <= E <= 10.2 keV only; symbols in that range that could not be identified are listed in the script and not stored. Uncertainties are digitizing only (calibration, centring repeatability and the 1.6 % rms scatter of round-energy points), floored at 2 %; the compilation gives no measurement uncertainty. Energy is the total ion energy, yield in atoms per ion (IPPJ-AM-32, p. 6).",
  "reliability_note": "Included in the compilation's Ar -> Ni figure, so it passed the compilation's selection (IPPJ-AM-32, pp. 1-2: absolute or normalized-relative yields, room temperature, no dose effects, sufficient beam current; doubtful sets excluded). The compilation does not rank the sets it shows.",
  "terms": "Facts, cited; stored under operator decision (#69) despite the compilation's cover note. No figure image and no fitted curve stored.",
  "added": "2026-11-10"
}

File: validation/data/sputtering/ar_ni_sputter_roth1979.json
{
  "kind": "sputter_yield",
  "id": "ar_ni_sputter_roth1979",
  "ion": "Ar",
  "mass_amu": null,
  "target": "Ni",
  "target_state": "not stated in the compilation for this set; the compilation excludes single-crystal targets and states that most specimens were thinned polycrystalline foils or evaporated films (IPPJ-AM-32, p. 2)",
  "incidence_deg": 0.0,
  "points": [
    {
      "energy_ev": 3036.0,
      "energy_unc_rel": 0.02,
      "yield": 2.48,
      "yield_unc_rel": 0.02,
      "note": "symbol identity inferred: lower glyph of the pair of I described under the upper one"
    },
    {
      "energy_ev": 3037.0,
      "energy_unc_rel": 0.02,
      "yield": 2.566,
      "yield_unc_rel": 0.02,
      "note": "symbol identity inferred: narrow stem with serifs; two I drawn on one spot, offset 9 px in y (the stem has two bottom serifs, at y 1543-1550 and 1553-1559, and their top serifs merge with each other and the curve at y 1505-1522); upper glyph"
    }
  ],
  "original_reference": "J. Roth, J. Bohdansky and W. Ottenberger, IPP-Report 9/28 (Max-Planck-Institut fuer Plasmaphysik, 1979) (report number as read from the text layer, not verified)",
  "original_doi": null,
  "compilation": "Matsunami et al., IPPJ-AM-32 (1983); At. Data Nucl. Data Tables 31, 1 (1984)",
  "compilation_figure": "Ar -> Ni",
  "compilation_pdf_page": 103,
  "compilation_symbol": "I (ROTH, BOHDANSKY, OTTENBERGER (1979))",
  "compilation_table_ref": "References for graphs, PDF pp. 281-286 (the figure legend gives the letter)",
  "url": "http://dpc.nifs.ac.jp/IPPJ-AM/IPPJ-AM-32.pdf",
  "crosscheck": {
    "compilation": "Yamamura and Tawara, NIFS-DATA-23 (1995); At. Data Nucl. Data Tables 62, 149 (1996)",
    "figure": "Fig. 105",
    "pdf_page": 45,
    "symbol": "F",
    "agreement": "2 of 2 points compared; Y ratio NIFS/AM-32 1.035 at 3036 eV (agree within twice the combined uncertainty, symbols coincident in both figures, but the NIFS read lies outside the AM-32 reads of the coincident references, so coincidence does not explain it), 1.000 at 3037 eV (agree within the combined uncertainty, symbols coincident in both figures); the other points lie in stacks not separable at 200 ppi (validation/data/digitize/crosscheck_ar_ni_nifs23.json)",
    "second_read": "manual glyph-box centre against the template centre (validation/data/digitize/secondread_ar_ni_am32.json): Y ratio 1.000, E ratio 0.993 at 3036 eV (within the digitizing uncertainty), Y ratio 0.999, E ratio 0.995 at 3037 eV (within the digitizing uncertainty)"
  },
  "extraction": "Digitized from the 400 ppi scan of PDF p. 103 with validation/data/digitize/matsunami1983_ipp_am32.py: 2-D affine axis calibration from all ~160 tick marks of the log-log frame (residual rms 0.0057 decade in E, 0.0021 in Y); symbols identified by eye from zoomed rasters (listed in the script) and centred by template matching against the figure's legend glyphs, two template sizes; the fitted curve masked out and not stored. Points with 196 eV <= E <= 10.2 keV only; symbols in that range that could not be identified are listed in the script and not stored. Uncertainties are digitizing only (calibration, centring repeatability and the 1.6 % rms scatter of round-energy points), floored at 2 %; the compilation gives no measurement uncertainty. Energy is the total ion energy, yield in atoms per ion (IPPJ-AM-32, p. 6).",
  "reliability_note": "Included in the compilation's Ar -> Ni figure, so it passed the compilation's selection (IPPJ-AM-32, pp. 1-2: absolute or normalized-relative yields, room temperature, no dose effects, sufficient beam current; doubtful sets excluded). The compilation does not rank the sets it shows.",
  "terms": "Facts, cited; stored under operator decision (#69) despite the compilation's cover note. No figure image and no fitted curve stored.",
  "added": "2026-11-10"
}

File: validation/data/sputtering/ar_ni_sputter_stuart1962.json
{
  "kind": "sputter_yield",
  "id": "ar_ni_sputter_stuart1962",
  "ion": "Ar",
  "mass_amu": null,
  "target": "Ni",
  "target_state": "not stated in the compilation for this set; the compilation excludes single-crystal targets and states that most specimens were thinned polycrystalline foils or evaporated films (IPPJ-AM-32, p. 2)",
  "incidence_deg": 0.0,
  "points": [
    {
      "energy_ev": 297.1,
      "energy_unc_rel": 0.02,
      "yield": 0.9401,
      "yield_unc_rel": 0.02
    }
  ],
  "original_reference": "R. V. Stuart and G. K. Wehner, J. Appl. Phys. 33, 2345 (1962) (year and volume as read from the report's text layer, which misreads digits)",
  "original_doi": null,
  "compilation": "Matsunami et al., IPPJ-AM-32 (1983); At. Data Nucl. Data Tables 31, 1 (1984)",
  "compilation_figure": "Ar -> Ni",
  "compilation_pdf_page": 103,
  "compilation_symbol": "D (STUART, WEHNER (1962))",
  "compilation_table_ref": "References for graphs, PDF pp. 281-286 (the figure legend gives the letter)",
  "url": "http://dpc.nifs.ac.jp/IPPJ-AM/IPPJ-AM-32.pdf",
  "crosscheck": {
    "compilation": "Yamamura and Tawara, NIFS-DATA-23 (1995); At. Data Nucl. Data Tables 62, 149 (1996)",
    "figure": "Fig. 105",
    "pdf_page": 45,
    "symbol": "D",
    "agreement": "present in Fig. 105 (letter D), but none of its 1 points is separable from neighbouring symbols at 200 ppi; not compared (validation/data/digitize/crosscheck_ar_ni_nifs23.json)",
    "second_read": "manual glyph-box centre against the template centre (validation/data/digitize/secondread_ar_ni_am32.json): Y ratio 1.003, E ratio 0.996 at 297 eV (within the digitizing uncertainty)"
  },
  "extraction": "Digitized from the 400 ppi scan of PDF p. 103 with validation/data/digitize/matsunami1983_ipp_am32.py: 2-D affine axis calibration from all ~160 tick marks of the log-log frame (residual rms 0.0057 decade in E, 0.0021 in Y); symbols identified by eye from zoomed rasters (listed in the script) and centred by template matching against the figure's legend glyphs, two template sizes; the fitted curve masked out and not stored. Points with 196 eV <= E <= 10.2 keV only; symbols in that range that could not be identified are listed in the script and not stored. Uncertainties are digitizing only (calibration, centring repeatability and the 1.6 % rms scatter of round-energy points), floored at 2 %; the compilation gives no measurement uncertainty. Energy is the total ion energy, yield in atoms per ion (IPPJ-AM-32, p. 6).",
  "reliability_note": "Included in the compilation's Ar -> Ni figure, so it passed the compilation's selection (IPPJ-AM-32, pp. 1-2: absolute or normalized-relative yields, room temperature, no dose effects, sufficient beam current; doubtful sets excluded). The compilation does not rank the sets it shows.",
  "terms": "Facts, cited; stored under operator decision (#69) despite the compilation's cover note. No figure image and no fitted curve stored.",
  "added": "2026-11-10"
}

File: validation/data/sputtering/ar_ni_sputter_weijsenfeld1967.json
{
  "kind": "sputter_yield",
  "id": "ar_ni_sputter_weijsenfeld1967",
  "ion": "Ar",
  "mass_amu": null,
  "target": "Ni",
  "target_state": "not stated in the compilation for this set; the compilation excludes single-crystal targets and states that most specimens were thinned polycrystalline foils or evaporated films (IPPJ-AM-32, p. 2)",
  "incidence_deg": 0.0,
  "points": [
    {
      "energy_ev": 343.9,
      "energy_unc_rel": 0.02,
      "yield": 1.092,
      "yield_unc_rel": 0.02
    },
    {
      "energy_ev": 344.1,
      "energy_unc_rel": 0.02,
      "yield": 0.9301,
      "yield_unc_rel": 0.02
    },
    {
      "energy_ev": 787.6,
      "energy_unc_rel": 0.02,
      "yield": 1.88,
      "yield_unc_rel": 0.02
    },
    {
      "energy_ev": 990.4,
      "energy_unc_rel": 0.02,
      "yield": 2.185,
      "yield_unc_rel": 0.02
    }
  ],
  "original_reference": "C. H. Weijsenfeld, Philips Res. Rep. Suppl. No. 2 (1967)",
  "original_doi": null,
  "compilation": "Matsunami et al., IPPJ-AM-32 (1983); At. Data Nucl. Data Tables 31, 1 (1984)",
  "compilation_figure": "Ar -> Ni",
  "compilation_pdf_page": 103,
  "compilation_symbol": "F (WEIJSENFELD (1967))",
  "compilation_table_ref": "References for graphs, PDF pp. 281-286 (the figure legend gives the letter)",
  "url": "http://dpc.nifs.ac.jp/IPPJ-AM/IPPJ-AM-32.pdf",
  "crosscheck": {
    "compilation": "Yamamura and Tawara, NIFS-DATA-23 (1995); At. Data Nucl. Data Tables 62, 149 (1996)",
    "figure": "Fig. 105",
    "pdf_page": 45,
    "symbol": "H",
    "agreement": "present in Fig. 105 (letter H), but none of its 4 points is separable from neighbouring symbols at 200 ppi; not compared (validation/data/digitize/crosscheck_ar_ni_nifs23.json)",
    "second_read": "manual glyph-box centre against the template centre (validation/data/digitize/secondread_ar_ni_am32.json): Y ratio 1.000, E ratio 1.000 at 344 eV (within the digitizing uncertainty), Y ratio 0.998, E ratio 1.004 at 344 eV (within the digitizing uncertainty), Y ratio 1.002, E ratio 0.998 at 788 eV (within the digitizing uncertainty), Y ratio 0.995, E ratio 1.004 at 990 eV (within the digitizing uncertainty)"
  },
  "extraction": "Digitized from the 400 ppi scan of PDF p. 103 with validation/data/digitize/matsunami1983_ipp_am32.py: 2-D affine axis calibration from all ~160 tick marks of the log-log frame (residual rms 0.0057 decade in E, 0.0021 in Y); symbols identified by eye from zoomed rasters (listed in the script) and centred by template matching against the figure's legend glyphs, two template sizes; the fitted curve masked out and not stored. Points with 196 eV <= E <= 10.2 keV only; symbols in that range that could not be identified are listed in the script and not stored. Uncertainties are digitizing only (calibration, centring repeatability and the 1.6 % rms scatter of round-energy points), floored at 2 %; the compilation gives no measurement uncertainty. Energy is the total ion energy, yield in atoms per ion (IPPJ-AM-32, p. 6).",
  "reliability_note": "Included in the compilation's Ar -> Ni figure, so it passed the compilation's selection (IPPJ-AM-32, pp. 1-2: absolute or normalized-relative yields, room temperature, no dose effects, sufficient beam current; doubtful sets excluded). The compilation does not rank the sets it shows.",
  "terms": "Facts, cited; stored under operator decision (#69) despite the compilation's cover note. No figure image and no fitted curve stored.",
  "added": "2026-11-10"
}

File: validation/data/sputtering/ar_si_sputter_coburn1977.json
{
  "kind": "sputter_yield",
  "id": "ar_si_sputter_coburn1977",
  "ion": "Ar",
  "mass_amu": null,
  "target": "Si",
  "target_state": "not stated in the compilation for this set, nor whether the surface was crystalline or amorphized by the Ar dose; the compilation excludes single-crystal targets and states that most specimens were thinned polycrystalline foils or evaporated films (IPPJ-AM-32, p. 2)",
  "incidence_deg": 0.0,
  "points": [
    {
      "energy_ev": 295.2,
      "energy_unc_rel": 0.02,
      "yield": 0.275,
      "yield_unc_rel": 0.02
    },
    {
      "energy_ev": 494.8,
      "energy_unc_rel": 0.02,
      "yield": 0.4668,
      "yield_unc_rel": 0.02
    },
    {
      "energy_ev": 744.3,
      "energy_unc_rel": 0.02,
      "yield": 0.5017,
      "yield_unc_rel": 0.02
    },
    {
      "energy_ev": 985.2,
      "energy_unc_rel": 0.02,
      "yield": 0.6827,
      "yield_unc_rel": 0.02
    },
    {
      "energy_ev": 1487.0,
      "energy_unc_rel": 0.02,
      "yield": 0.7091,
      "yield_unc_rel": 0.02
    },
    {
      "energy_ev": 1949.0,
      "energy_unc_rel": 0.02,
      "yield": 0.8856,
      "yield_unc_rel": 0.02
    },
    {
      "energy_ev": 2905.0,
      "energy_unc_rel": 0.02,
      "yield": 0.9561,
      "yield_unc_rel": 0.02
    }
  ],
  "original_reference": "J. W. Coburn, H. F. Winters and T. J. Chuang, J. Appl. Phys. 48, 3532 (1977)",
  "original_doi": "10.1063/1.324150",
  "compilation": "Matsunami et al., IPPJ-AM-32 (1983); At. Data Nucl. Data Tables 31, 1 (1984)",
  "compilation_figure": "Ar -> Si",
  "compilation_pdf_page": 47,
  "compilation_symbol": "F (COBURN, WINTERS, CHUANG (1977))",
  "compilation_table_ref": "References for graphs, PDF pp. 281-286 (the figure legend gives the letter)",
  "url": "http://dpc.nifs.ac.jp/IPPJ-AM/IPPJ-AM-32.pdf",
  "crosscheck": {
    "compilation": "Yamamura and Tawara, NIFS-DATA-23 (1995); At. Data Nucl. Data Tables 62, 149 (1996)",
    "figure": "Fig. 41",
    "pdf_page": 29,
    "symbol": "F",
    "agreement": "1 of 7 points compared; Y ratio NIFS/AM-32 1.034 at 1487 eV (agree within twice the combined uncertainty); the other points lie in stacks not separable at 200 ppi (validation/data/digitize/crosscheck_ar_si_nifs23.json)",
    "second_read": "manual glyph-box centre against the template centre (validation/data/digitize/secondread_ar_si_am32.json): Y ratio 0.994, E ratio 1.007 at 295 eV (within the digitizing uncertainty), Y ratio 1.000, E ratio 1.001 at 495 eV (within the digitizing uncertainty), Y ratio 0.995, E ratio 0.998 at 744 eV (within the digitizing uncertainty), Y ratio 0.995, E ratio 1.004 at 985 eV (within the digitizing uncertainty), Y ratio 0.998, E ratio 1.004 at 1487 eV (within the digitizing uncertainty), Y ratio 0.996, E ratio 1.002 at 1949 eV (within the digitizing uncertainty), Y ratio 0.997, E ratio 1.002 at 2905 eV (within the digitizing uncertainty)"
  },
  "extraction": "Digitized from the 400 ppi scan of PDF p. 47 with validation/data/digitize/matsunami1983_ipp_am32.py: 2-D affine axis calibration from all ~140 tick marks of the log-log frame (residual rms 0.0048 decade in E, 0.0022 in Y); symbols identified by eye from zoomed rasters (listed in the script) and centred by template matching against the figure's legend glyphs, two template sizes; the fitted curve masked out and not stored. Points with 196 eV <= E <= 10.2 keV only; symbols in that range that could not be identified are listed in the script and not stored. Uncertainties are digitizing only (calibration, centring repeatability and the 1.3 % rms scatter of round-energy points), floored at 2 %; the compilation gives no measurement uncertainty. Energy is the total ion energy, yield in atoms per ion (IPPJ-AM-32, p. 6).",
  "reliability_note": "Included in the compilation's Ar -> Si figure, so it passed the compilation's selection (IPPJ-AM-32, pp. 1-2: absolute or normalized-relative yields, room temperature, no dose effects, sufficient beam current; doubtful sets excluded). The compilation does not rank the sets it shows.",
  "terms": "Facts, cited; stored under operator decision (#69) despite the compilation's cover note. No figure image and no fitted curve stored.",
  "added": "2026-10-06"
}

File: validation/data/sputtering/ar_si_sputter_kang1979.json
{
  "kind": "sputter_yield",
  "id": "ar_si_sputter_kang1979",
  "ion": "Ar",
  "mass_amu": null,
  "target": "Si",
  "target_state": "not stated in the compilation for this set; the compilation excludes single-crystal targets and states that most specimens were thinned polycrystalline foils or evaporated films (IPPJ-AM-32, p. 2)",
  "incidence_deg": 0.0,
  "points": [
    {
      "energy_ev": 2936.0,
      "energy_unc_rel": 0.02,
      "yield": 1.2,
      "yield_unc_rel": 0.02
    },
    {
      "energy_ev": 4928.0,
      "energy_unc_rel": 0.02,
      "yield": 1.297,
      "yield_unc_rel": 0.02
    },
    {
      "energy_ev": 9804.0,
      "energy_unc_rel": 0.02,
      "yield": 1.296,
      "yield_unc_rel": 0.02
    }
  ],
  "original_reference": "S. T. Kang, R. Shimizu and T. Okutani, Jpn. J. Appl. Phys. 18, 1717 (1979)",
  "original_doi": "10.1143/jjap.18.1717",
  "compilation": "Matsunami et al., IPPJ-AM-32 (1983); At. Data Nucl. Data Tables 31, 1 (1984)",
  "compilation_figure": "Ar -> Si",
  "compilation_pdf_page": 47,
  "compilation_symbol": "G (KANG, SHIMIZU, OKUTANI (1979))",
  "compilation_table_ref": "References for graphs, PDF pp. 281-286 (the figure legend gives the letter)",
  "url": "http://dpc.nifs.ac.jp/IPPJ-AM/IPPJ-AM-32.pdf",
  "crosscheck": {
    "compilation": "Yamamura and Tawara, NIFS-DATA-23 (1995); At. Data Nucl. Data Tables 62, 149 (1996)",
    "figure": "Fig. 41",
    "pdf_page": 29,
    "symbol": "G",
    "agreement": "1 of 3 points compared; Y ratio NIFS/AM-32 0.987 at 9804 eV (agree within the combined uncertainty); the other points lie in stacks not separable at 200 ppi (validation/data/digitize/crosscheck_ar_si_nifs23.json)",
    "second_read": "manual glyph-box centre against the template centre (validation/data/digitize/secondread_ar_si_am32.json): Y ratio 0.996, E ratio 1.001 at 2936 eV (within the digitizing uncertainty), Y ratio 1.000, E ratio 1.002 at 4928 eV (within the digitizing uncertainty), Y ratio 1.001, E ratio 0.998 at 9804 eV (within the digitizing uncertainty)"
  },
  "extraction": "Digitized from the 400 ppi scan of PDF p. 47 with validation/data/digitize/matsunami1983_ipp_am32.py: 2-D affine axis calibration from all ~140 tick marks of the log-log frame (residual rms 0.0048 decade in E, 0.0022 in Y); symbols identified by eye from zoomed rasters (listed in the script) and centred by template matching against the figure's legend glyphs, two template sizes; the fitted curve masked out and not stored. Points with 196 eV <= E <= 10.2 keV only; symbols in that range that could not be identified are listed in the script and not stored. Uncertainties are digitizing only (calibration, centring repeatability and the 1.3 % rms scatter of round-energy points), floored at 2 %; the compilation gives no measurement uncertainty. Energy is the total ion energy, yield in atoms per ion (IPPJ-AM-32, p. 6).",
  "reliability_note": "Included in the compilation's Ar -> Si figure, so it passed the compilation's selection (IPPJ-AM-32, pp. 1-2: absolute or normalized-relative yields, room temperature, no dose effects, sufficient beam current; doubtful sets excluded). The compilation does not rank the sets it shows.",
  "terms": "Facts, cited; stored under operator decision (#69) despite the compilation's cover note. No figure image and no fitted curve stored.",
  "added": "2026-10-06"
}

File: validation/data/sputtering/ar_si_sputter_laegreid1961.json
{
  "kind": "sputter_yield",
  "id": "ar_si_sputter_laegreid1961",
  "ion": "Ar",
  "mass_amu": null,
  "target": "Si",
  "target_state": "not stated in the compilation for this set; the compilation excludes single-crystal targets and states that most specimens were thinned polycrystalline foils or evaporated films (IPPJ-AM-32, p. 2)",
  "incidence_deg": 0.0,
  "points": [
    {
      "energy_ev": 199.0,
      "energy_unc_rel": 0.02,
      "yield": 0.1789,
      "yield_unc_rel": 0.02
    },
    {
      "energy_ev": 199.2,
      "energy_unc_rel": 0.02,
      "yield": 0.2294,
      "yield_unc_rel": 0.02
    },
    {
      "energy_ev": 246.8,
      "energy_unc_rel": 0.02,
      "yield": 0.2294,
      "yield_unc_rel": 0.02
    },
    {
      "energy_ev": 296.9,
      "energy_unc_rel": 0.02,
      "yield": 0.3093,
      "yield_unc_rel": 0.02
    },
    {
      "energy_ev": 347.6,
      "energy_unc_rel": 0.02,
      "yield": 0.3787,
      "yield_unc_rel": 0.02
    },
    {
      "energy_ev": 396.9,
      "energy_unc_rel": 0.02,
      "yield": 0.3187,
      "yield_unc_rel": 0.02
    },
    {
      "energy_ev": 495.6,
      "energy_unc_rel": 0.02,
      "yield": 0.449,
      "yield_unc_rel": 0.02
    },
    {
      "energy_ev": 592.3,
      "energy_unc_rel": 0.02,
      "yield": 0.5301,
      "yield_unc_rel": 0.02
    }
  ],
  "original_reference": "N. Laegreid and G. K. Wehner, Trans. 6th Natl. Vacuum Symp. (Pergamon, 1959), p. 164; J. Appl. Phys. 32, 365 (1961)",
  "original_doi": "10.1063/1.1736012",
  "compilation": "Matsunami et al., IPPJ-AM-32 (1983); At. Data Nucl. Data Tables 31, 1 (1984)",
  "compilation_figure": "Ar -> Si",
  "compilation_pdf_page": 47,
  "compilation_symbol": "A (LAEGREID, WEHNER (1959, 1961))",
  "compilation_table_ref": "References for graphs, PDF pp. 281-286 (the figure legend gives the letter)",
  "url": "http://dpc.nifs.ac.jp/IPPJ-AM/IPPJ-AM-32.pdf",
  "crosscheck": {
    "compilation": "Yamamura and Tawara, NIFS-DATA-23 (1995); At. Data Nucl. Data Tables 62, 149 (1996)",
    "figure": "Fig. 41",
    "pdf_page": 29,
    "symbol": "A",
    "agreement": "present in Fig. 41 (letter A), but none of its 8 points is separable from neighbouring symbols at 200 ppi; not compared (validation/data/digitize/crosscheck_ar_si_nifs23.json)",
    "second_read": "manual glyph-box centre against the template centre (validation/data/digitize/secondread_ar_si_am32.json): Y ratio 1.002, E ratio 1.005 at 199 eV (within the digitizing uncertainty), Y ratio 0.998, E ratio 0.999 at 199 eV (within the digitizing uncertainty), Y ratio 1.002, E ratio 1.001 at 247 eV (within the digitizing uncertainty), Y ratio 1.001, E ratio 1.000 at 297 eV (within the digitizing uncertainty), Y ratio 0.999, E ratio 1.001 at 348 eV (within the digitizing uncertainty), Y ratio 1.000, E ratio 1.000 at 397 eV (within the digitizing uncertainty), Y ratio 0.998, E ratio 1.001 at 496 eV (within the digitizing uncertainty), Y ratio 0.997, E ratio 1.001 at 592 eV (within the digitizing uncertainty)"
  },
  "extraction": "Digitized from the 400 ppi scan of PDF p. 47 with validation/data/digitize/matsunami1983_ipp_am32.py: 2-D affine axis calibration from all ~140 tick marks of the log-log frame (residual rms 0.0048 decade in E, 0.0022 in Y); symbols identified by eye from zoomed rasters (listed in the script) and centred by template matching against the figure's legend glyphs, two template sizes; the fitted curve masked out and not stored. Points with 196 eV <= E <= 10.2 keV only; symbols in that range that could not be identified are listed in the script and not stored. Uncertainties are digitizing only (calibration, centring repeatability and the 1.3 % rms scatter of round-energy points), floored at 2 %; the compilation gives no measurement uncertainty. Energy is the total ion energy, yield in atoms per ion (IPPJ-AM-32, p. 6).",
  "reliability_note": "Included in the compilation's Ar -> Si figure, so it passed the compilation's selection (IPPJ-AM-32, pp. 1-2: absolute or normalized-relative yields, room temperature, no dose effects, sufficient beam current; doubtful sets excluded). The compilation does not rank the sets it shows.",
  "terms": "Facts, cited; stored under operator decision (#69) despite the compilation's cover note. No figure image and no fitted curve stored.",
  "added": "2026-10-06"
}

File: validation/data/sputtering/ar_si_sputter_poate1976.json
{
  "kind": "sputter_yield",
  "id": "ar_si_sputter_poate1976",
  "ion": "Ar",
  "mass_amu": null,
  "target": "Si",
  "target_state": "not stated in the compilation for this set; the compilation excludes single-crystal targets and states that most specimens were thinned polycrystalline foils or evaporated films (IPPJ-AM-32, p. 2)",
  "incidence_deg": 0.0,
  "points": [
    {
      "energy_ev": 888.5,
      "energy_unc_rel": 0.02,
      "yield": 0.5177,
      "yield_unc_rel": 0.02
    }
  ],
  "original_reference": "J. M. Poate, W. L. Brown, R. Homer, W. M. Augustyniak, J. W. Mayer, K. N. Tu and W. F. van der Weg, Nucl. Instrum. Methods 132, 345 (1976)",
  "original_doi": "10.1016/0029-554x(76)90756-4",
  "compilation": "Matsunami et al., IPPJ-AM-32 (1983); At. Data Nucl. Data Tables 31, 1 (1984)",
  "compilation_figure": "Ar -> Si",
  "compilation_pdf_page": 47,
  "compilation_symbol": "E (POATE, BROWN, HOMER (1976))",
  "compilation_table_ref": "References for graphs, PDF pp. 281-286 (the figure legend gives the letter)",
  "url": "http://dpc.nifs.ac.jp/IPPJ-AM/IPPJ-AM-32.pdf",
  "crosscheck": {
    "compilation": "Yamamura and Tawara, NIFS-DATA-23 (1995); At. Data Nucl. Data Tables 62, 149 (1996)",
    "figure": "Fig. 41",
    "pdf_page": 29,
    "symbol": "K",
    "agreement": "present in Fig. 41 (letter K), but none of its 1 points is separable from neighbouring symbols at 200 ppi; not compared (validation/data/digitize/crosscheck_ar_si_nifs23.json)",
    "second_read": "manual glyph-box centre against the template centre (validation/data/digitize/secondread_ar_si_am32.json): Y ratio 1.002, E ratio 1.004 at 888 eV (within the digitizing uncertainty)"
  },
  "extraction": "Digitized from the 400 ppi scan of PDF p. 47 with validation/data/digitize/matsunami1983_ipp_am32.py: 2-D affine axis calibration from all ~140 tick marks of the log-log frame (residual rms 0.0048 decade in E, 0.0022 in Y); symbols identified by eye from zoomed rasters (listed in the script) and centred by template matching against the figure's legend glyphs, two template sizes; the fitted curve masked out and not stored. Points with 196 eV <= E <= 10.2 keV only; symbols in that range that could not be identified are listed in the script and not stored. Uncertainties are digitizing only (calibration, centring repeatability and the 1.3 % rms scatter of round-energy points), floored at 2 %; the compilation gives no measurement uncertainty. Energy is the total ion energy, yield in atoms per ion (IPPJ-AM-32, p. 6).",
  "reliability_note": "Included in the compilation's Ar -> Si figure, so it passed the compilation's selection (IPPJ-AM-32, pp. 1-2: absolute or normalized-relative yields, room temperature, no dose effects, sufficient beam current; doubtful sets excluded). The compilation does not rank the sets it shows.",
  "terms": "Facts, cited; stored under operator decision (#69) despite the compilation's cover note. No figure image and no fitted curve stored.",
  "added": "2026-10-06"
}
